Repository: gclopton/research_2025

File: Papers/Actinide Context, Surrogacy and Stockpile Stewardship/Section 2: Plutonium Immobilization, Waste Forms, and Radiation-Tolerant Ceramics/markdown_originals/Weber et al 1998 - Radiation effects in crystalline ceramics for the immobilization of high-level nuclear waste and plutonium/Weber et al 1998 - Radiation effects in crystalline ceramics for the immobilization of high-level nuclear waste and plutonium.md (part 2 of 7)
# Radiation effects in crystalline ceramics for the immobilization of high-level nuclear waste and plutonium 
phase waste ceramics. The main advantage of irradiating with neutrons, which dissipate their energy by ballistic processes, is that significant numbers of atomic displacements can be produced in bulk specimens, making it easier to measure physical property changes associated with ballistic damage. Neutron irradiation, however, only moderately simulates the ballistic damage from $\alpha$-particles and $\alpha$-recoils. ${ }^{41}$ In addition, fast-neutron irradiation of ceramics provides only limited simulation of He buildup from $\alpha$-decay through the generation of $\alpha$-particles by ( $n, \alpha$ ) reactions, which is different than the case for borosilicate glasses where the $\mathrm{B}(n, \alpha)$ Li reaction can generate significant $\mathrm{He} .^{38,41}$ Another technique ${ }^{62}$ involves fission of fissile nuclides (e.g., ${ }^{235} \mathrm{U}$ ) in the ceramic by irradiation in a fast and/or thermal neutron flux; the fission event results in very high-energy fission fragments that produce extensive regions of damage (i.e., fission tracks) that may or may not simulate ballistic damage from the $\alpha$-recoil particles. Such fission events provide an excellent simulation of spontaneous fission events in HLW and Pu ceramics; however, as mentioned above, these events are so infrequent in actual HLW that they are unimportant as damage mechanisms. Similar to charged-particle irradiation, neutron irradiation generally damages all phases in a multiphase ceramic to some extent, although fission-track damage may be localized to phases containing fissile nuclides; consequently, neutron irradiation does not provide an accurate simulation of the heterogeneous damage that may occur due to actinide partitioning.

## D. Damage production

The production of radiation damage effects in a wide-range of ceramics has been studied for many years, and the current state of knowledge is summarized in several reviews. ${ }^{37,40,63-69}$ One of the most important fundamental parameters affecting radiation damage in a material is the threshold displacement energy, $E_{d}$, which is the minimum kinetic energy necessary to displace an atom from its normal site. As noted above and discussed below, this parameter is essential for quantifying the number of displaced atoms produced in irradiated materials using computational approaches, and provides primary damage information for modeling radiation effects. Since ceramics generally consist of multiple sublattices, $E_{d}$ must be separately measured (or calculated) for each sublattice. Table II summarizes the recommended values of the threshold displacement energies for several ceramics, as determined from a recent evaluation of the literature. ${ }^{69}$ Typical values range from 20 to 60 eV . There are no known measurements of the displacement energies in the ceramic phases that are under consideration as matrices for radionuclides. Unfortunately, there are vanishingly few electron irradiation
facilities still available in the USA where the threshold displacement energies of materials can be determined.

The recommended method for measuring $E_{d}$ is to irradiate the sample with electrons while monitoring the induced-defect concentration as a function of electron energy to determine the minimum electron energy at which defects are produced. Preferred techniques for monitoring the defect concentration are optical spectroscopy or electron paramagnetic resonance (EPR) spectroscopy, since they are capable of uniquely monitoring the behavior of specific defects, such as anion vacancies. However, in some cases, the EPR or optical signal may not be detectable unless displacement damage occurs on both sublattices. ${ }^{70,71}$ Other techniques (e.g., high voltage electron microscopy) have been successfully used to determine $E_{d} .{ }^{69}$ Measurements are typically performed at cryogenic temperatures to minimize defect recovery processes. The relationship between $E_{d}$ and the threshold (minimum) electron energy, $E_{e}$, is given by ${ }^{72,73}$

$$
E_{d}=2 E_{e}\left(E_{e}+2 m_{e} c^{2}\right) / M c^{2}
$$

where $m_{e}$ is the electron mass, $c$ is the velocity of light, and $M$ is the mass of the displaced ion. Some studies have estimated $E_{d}$ by performing electron irradiations at energies above the threshold value and comparing the measured point defect concentration with the concentration predicted by theory; this method typically overestimates $E_{d} .{ }^{69}$ Measurements on $\mathrm{Al}_{2} \mathrm{O}_{3}$ and MgO indicate that $E_{d}$ is approximately constant over the temperature range from 78 to $400 \mathrm{~K} .^{74,75}$ The temperature dependence of $E_{d}$ in ceramics relevant for HLW or Pu disposition is unknown and needs to be investigated.

Computer simulation techniques, as discussed in Sec. VI, can be used to confirm experimental values for $E_{d}$ or to calculate values of $E_{d}$ when experimental values are unavailable, as is the case for most of the ceramic phases of interest for nuclear waste applications. Recently, values of $E_{d}$ calculated by computer simulation techniques have been shown to be in good agreement with many of the oxide values ${ }^{76}$ and SiC values ${ }^{77}$ in Table II. In the case of zircon ( $\mathrm{ZrSiO}_{4}$ ), computer simulation results, ${ }^{76}$ which are given in Table III, provide the only available estimates for $E_{d}$ values.

Given the threshold displacement energies, the production of displacements in these polyatomic materials by ballistic processes can be determined by computational approaches based on the binary collision approximation (BCA). As already mentioned, these computational approaches generally involve using computer codes, such as trim ${ }^{56}$ and marlowe. ${ }^{57,58}$ trim assumes a structureless medium (i.e., it takes no account of crystallinity) and uses a Monte Carlo approach to determine the scattering angle and energy transfer that results from each binary elastic collision. marlowe is

TABLE II. Recommended threshold displacement energies for several simple ceramics. ${ }^{69}$ (* indicates less reliable data.)
| Material | Threshold displacement energy |  |
| :--- | :--- | :--- |
| $\mathrm{Al}_{2} \mathrm{O}_{3}$ | $E_{d}(\mathrm{Al})=20 \mathrm{eV}$, | $E_{d}(\mathrm{O})=50 \mathrm{eV}$ |
| MgO | $E_{d}(\mathrm{Mg})=55 \mathrm{eV}$, | $E_{d}(\mathrm{O})=55 \mathrm{eV}$ |
| CaO | $E_{d}(\mathrm{O})=50 \mathrm{eV}$ |  |
| $\mathrm{MgAl}_{2} \mathrm{O}_{4}$ | $E_{d}(\mathrm{O})=60 \mathrm{eV}$ |  |
| ZnO | $E_{d}(\mathrm{Zn})=50 \mathrm{eV}$, ${ }^{*}$ | $E_{d}(\mathrm{O})=55 \mathrm{eV}$ |
| BeO | $E_{d}(\mathrm{Be})=25 \mathrm{eV}$, ${ }^{*}$ | $E_{d}(\mathrm{O})=70 \mathrm{eV}^{*}$ |
| $\mathrm{UO}_{2}$ | $E_{d}(\mathrm{U})=40 \mathrm{eV}$, ${ }^{*}$ | $E_{d}(\mathrm{O})=20 \mathrm{eV}$ |
| SiC | $E_{d}(\mathrm{Si})=40 \mathrm{eV}$, ${ }^{*}$ | $E_{d}(\mathrm{C})=20 \mathrm{eV}$ |
| Graphite | $E_{d}(\mathrm{C})=30 \mathrm{eV}$ |  |
| Diamond | $E_{d}(\mathrm{C})=40 \mathrm{eV}$ |  |


TABLE III. Minimum threshold displacement energies, $E_{d}$, calculated for zircon. ${ }^{76}$
| Specific ion | $E_{d}(\mathrm{eV})$ |
| :---: | :---: |
| Zr | 79 |
| Si | 23 |
| O | 47 |


a BCA code that does take into account crystallinity by assigning all atoms to well-defined initial positions in a crystal lattice. The net number of displacements can also be determined directly by numerical solutions to the integro-differential equations of Parkin and Coulter, ${ }^{78}$ which also assume a structureless medium. If the same scattering cross sections and electronic stopping powers are used, the results of trim simulations are in agreement with numerical solutions to the integro-differential equations. ${ }^{79}$ The binary collision approximation, however, is a high-energy approximation that is appropriate for high-energy collisions and may be reasonable for light ions, such as $\alpha$-particles. At low energies, where the trajectories of recoils are not easily described by discrete collisions, such as in a $\alpha$ recoil cascade, the binary collision approximation is less useful; it also fails to take into account the simultaneous recombination events that can occur. Molecular dynamic simulations, as discussed in Sec. VI. B, may provide the only means of calculating the nature of the primary damage state in such cascades. Nonetheless, in order to semiquantitatively compare the results of irradiations with ion beams of different masses and energies with each other and with the results of self-radiation due to $\alpha$-decay, the BCA codes often must be used because molecular dynamic simulations cannot be performed on all the materials of interest due to the lack of adequate interatomic potentials.

Radiolysis can also result in defect production as a consequence of localized electronic excitations produced by ionization. ${ }^{63,65,66,68}$ This mechanism is important in some ceramic systems, such as alkali halides, alka-
line earth fluorides, and silica, ${ }^{63,65,68}$ but is generally concluded to be insignificant in many other ceramic materials. Under the irradiation environments anticipated for nuclear waste materials, the production of displaced atoms from radiolysis is expected to be minor in most crystalline ceramics of interest. Some silicate and phosphate systems, however, may be sensitive to this mechanism. Table IV summarizes the sensitivity of candidate nuclear waste ceramics to radiolysis at high dose rates. A wide range of chemical compositions is possible for most of these structure types, and this may affect their sensitivity to radiolysis. This can be important for some structure types, such as the apatite structure, where both silicate and phosphate systems are of interest. The sensitivity of potential fission-product host phases (e.g., apatite, monazite, NZP, and silicotitanate structures) to radiolysis under expected repository conditions is unknown.

Obviously, threshold displacement energies for elastic collisions cannot be measured by electron irradiation methods in materials that are sensitive to radiolysis because the ratio of electronic-to-nuclear stopping powers for electrons with energies $<1 \mathrm{MeV}$ is greater than $10^{4}$ and increases with decreasing electron energy. Therefore, the radiolytic production of defects in much higher than that due to elastic collisions, making any determination of $E_{d}$ impossible. Estimates of $E_{d}$ in radiolysis-sensitive materials may be best obtained by theoretical or semi-empirical comparisons with other ceramics. Additional $E_{d}$ data on a wide range of ceramic materials are needed in order to allow accurate estimates of displacement energies for radiolysis-sensitive materials.

Due to the low average knock-on energies associated with $\alpha$-particle and $\beta$-particle interactions with the host ceramic, most of the knock-on energies associated with these processes will be close to the threshold energies for atomic displacements. It is, therefore, likely

TABLE IV. Sensitivity of candidate nuclear waste ceramics to radiolysis.
| Ceramic phases | Radiolysis sensitive |
| :--- | :--- |
| Actinide hosts: |  |
| zircon | no |
| zirconolite | no |
| silicate apatite | no |
| fluoroapatite | yes |
| monazite | yes |
| NZP | unknown |
| $\mathrm{ZrO}_{2}$ | no |
| Fission product hosts: |  |
| $\mathrm{CsCl}, \mathrm{SrF}_{2}$ | yes |
| Hydroxylated ceramics: |  |
| clays, zeolites, etc. | yes |
| Silicotitanates | unknown |


that nonstoichiometric fractions of displacement damage will be produced on the different sublattices, due to differences in $E_{d}$ and atomic mass. Although the total number of displacements associated with $\alpha$-particle collisions is less than 20\% of the nearly stoichiometric displacements calculated for the $\alpha$-recoil cascade, these isolated displacements have higher survival rates (less in-cascade recombination), and it is possible that these displacements may play a major role in the evolution of microstructure in irradiated nuclear waste ceramics. Further work is needed to determine if there is any significant effect associated with nonstoichiometric displacements and the role of the $\alpha$-particle displacements on damage accumulation processes.

## E. Radiation damage kinetics

Because equilibrium thermodynamics are not strictly applicable under irradiation conditions, the accumulation of point defects, evolution of microstructures, and formation of metastable phases (e.g., amorphization) under irradiation are controlled by the nucleation and kinetic properties of the system. ${ }^{80-83}$ The kinetics of radiation damage accumulation are controlled by the competition between the rate of damage production and the rate of various simultaneous recovery processes (e.g., closepair recombination, defect migration, defect aggregation, epitaxial recrystallization). The kinetics of simultaneous recovery processes can be expected to vary depending on the irradiating ion mass and energy, the bulk temperature of the sample, and the melting temperature or cohesive energy of the irradiated material. Experiments in ceramic materials have shown that light ions are less efficient, with increasing temperature, at irradiation-induced amorphization than heavy ions. ${ }^{84-89}$ These observations are consistent with metal irradiation studies that show that light ions will have a larger fraction of the initially produced Frenkel defects remaining at the end of the cascade event as compared with the fraction remaining in cascades produced by heavier ions. ${ }^{90}$ In ceramics, ionization-induced diffusion can also affect recovery kinetics. ${ }^{67,69,91,92}$

Accelerated irradiation methods (Sec. III. C) must be used to achieve dose levels, in laboratory time frames, that are relevant to long-term repository performance. Consequently, a detailed understanding of the dependence of radiation-damage accumulation on time, temperature, and damage rate is important to predicting the long-term behavior of ceramic waste forms under expected geologic repository conditions. For example, because the high damage rates overwhelm the simultaneous thermal recovery processes, the effects of electron and ion irradiation generally occur at much higher temperatures than the effects from self-radiation damage (at significantly lower damage rates) in actual nuclear waste
ceramics, in ceramics doped with short-lived actinides, or in mineral analogues. This effect is mitigated to some extent by the irradiation-assisted recovery processes that are also observed under high-dose electron and ion irradiation. A systematic, integrated understanding of dose-rate effects is necessary to extrapolate data obtained using accelerated methods, under high dose rates, to the long-term low-dose-rate behavior of actual nuclear waste ceramics. This dose-rate difference ranges from $10^{6}$ to $10^{14}$ (Table I). Comparisons to natural mineral data can involve even larger dose-rate differences. Some data on dose-rate effects will be presented below (Sec. V.E).

## IV. RADIATION EFFECTS IN MULTIPHASE CERAMIC WASTE FORMS

Waste forms for the immobilization of HLW at DOE sites in the USA, HLW worldwide, plutonium, and other special nuclear waste streams represent complex multicomponent systems, and the clean-up campaign will proceed for several decades. Thus, there is time to identify and address fundamental scientific issues, in particular those related to the effect of radiation on waste form properties, which may have a bearing on the cost, optimization of processing technologies, the integrity of the waste forms during interim storage/operations, and long-term performance.

Multiphase ceramic waste forms are tailored to produce specific crystalline phases as hosts for the different radionuclides. Generally, fission products (such as Cs and Sr ) are confined to one or more glass or crystalline phases, while the actinides ( $\mathrm{U}, \mathrm{Np}, \mathrm{Pu}, \mathrm{Am}$, and Cm ) generally partition into other crystalline phases. Synroc and other related titanate-based ceramic waste forms have received the most attention. ${ }^{93-97}$ There have been more limited studies of supercalcine, ${ }^{98,99}$ a silicate-based tailored ceramic, and of glass-ceramics, ${ }^{11,100-102}$ which are prepared by controlled crystallization of suitable glasses. In general, the cumulative radiation effects in all the component phases will contribute to the actual effects of radiation on the performance of these and other potential multiphase waste forms. However, due to differential effects, such as radiation-induced volume changes that can lead to differential stresses and even microcracking, radiation effects in multiphase waste forms may be more than the sum of the effects in individual phases, which are described in more detail below (Sec. V). The studies of radiation effects in several multiphase ceramic waste forms are summarized below.

## A. Synroc

Synroc is a dense, multiphase titanate-based waste form designed for the immobilization of HLW, with phases based on mineral analogues. The attraction of this multiphase ceramic is that the phase assemblage is
insensitive to the HLW/precursor ratio; in most cases, the ratios of the phases vary as the waste loading changes from 0 to $35 \mathrm{wt} . \%$. The Synroc phases, in approximately equal abundance, are zirconolite $\left(\mathrm{CaZrTi}_{2} \mathrm{O}_{7}\right)$, which incorporates rare earths (RE) and actinides (An), perovskite ( $\mathrm{CaTiO}_{3}$ ), which incorporates RE , An , and Sr , hollandite $\left(\mathrm{BaAl}_{2} \mathrm{Ti}_{6} \mathrm{O}_{16}\right)$, which incorporates Cs , Rb , and Ba , and rutile ( $\mathrm{TiO}_{2}$ ). In some formulations, pyrochlore, $\mathrm{A}_{2} \mathrm{~B}_{2} \mathrm{O}_{7}$, which is structurally closely related to zirconolite, may become an important actinide host phase. Some fission and corrosion products ( $\mathrm{Fe}, \mathrm{Ni}$, $\mathrm{Cr}, \mathrm{Pd}, \mathrm{Rh}, \mathrm{Ru}, \mathrm{Tc}, \mathrm{Mo}$, etc.) will form metal alloys. In general, the composition of the precursor can be readily adjusted for different types of HLW. Possible near-term applications of Synroc are immobilization of Tc (technetium) and other elements separated during cleanup of U.S. DOE tank waste liquids, Synroc/glass composites aimed at HLW sludges from U.S. DOE tank wastes, and zirconolite/pyrochlore-rich ceramics for immobilization of Pu-rich materials. There has been interest in France and more particularly in Russia since 1994 in producing Synroc and Synroc/glass composites by induction melting.

Ringwood et al. ${ }^{103}$ have argued that Synroc is stable with respect to $\alpha$-decay damage, based on an assessment of natural minerals of uranium and/or thorium-bearing perovskite and zirconolite, which are the actinide host phases of Syntoc. Such data, however, can provide only qualitative results, as both zirconolite and perovskite are susceptible to irradiation-induced amorphization. ${ }^{37}$ In the early 1980s, a limited amount of accelerated radiation-damage testing was performed on sintered, coarse-grained Synroc and its constituent phases by irradiation with fast neutrons to fluences of up to $2.7 \times 10^{26} \mathrm{n} / \mathrm{m}^{2}(E>1 \mathrm{MeV})$, which is equivalent in damage to about $8 \times 10^{18} \alpha$-decays $/ \mathrm{g}$. ${ }^{104-106}$ Microcracking was observed in the neutron-irradiated samples and contributed to the large volume expansions (up to 8.5\%) that were observed. Accelerated testing of ${ }^{238}$ Pu-doped Synroc (and its constituent phases) has also been completed on hot-pressed materials. ${ }^{107,108}$ The macroscopic swelling in the Pu-doped Synroc increases with dose, as shown in Fig. 5, and exceeds $6 \%$, with only a slight indication of approaching a steady-state (saturation) value. Studies of ion-irradiated Synroc indicate significant increases in the leach rate at high damage levels. ${ }^{109,110}$

For the multiphase Synroc ceramic, the hollandite phase will be subject only to $\alpha$-particle and $\beta / \gamma$ irradiation, while the zirconolite and perovskite phases will be subject to $\alpha$-decay damage processes, involving both $\alpha$-particles and $\alpha$-recoils, as well as $\beta / \gamma$ irradiation. Since $\beta / \gamma$ irradiation damage is generally assumed to be negligible in these phases, studies of radiation effects in the major constituent phases of Synroc (i.e., hollandite, perovskite, and zirconolite) have been carried out

![](./images/f3c4bd58-4c11-46c4-b431-ab9868ecd105-12_682_843_262_1074.jpg)
FIG. 5. Macroscopic swelling in the Pu-doped Synroc, ${ }^{107} \mathrm{Cm}$-doped supercalcine, ${ }^{123}$ and Cm -doped ${ }^{123}$ and Pu-doped ${ }^{126}$ glass-ceramics.

using actinide-doping, $\alpha$-particle irradiation, neutronirradiation, and ion-beam irradiation techniques. Details from the studies of these specific crystalline phases are reviewed elsewhere ${ }^{37}$ and are briefly described in the following section on relevant crystalline phases. The essential conclusions are that $\alpha$-particles induce a large unit-cell volume expansion (up to $2.5 \%$ ) and a displacive transformation from the tetragonal to a lowersymmetry monoclinic structure in hollandite. ${ }^{111}$ In addition, the zirconolite ${ }^{107,112-116}$ and perovskite ${ }^{107}$ phases will undergo $\alpha$-decay-induced amorphization with volume changes in the range of 6 to $8 \%$.

## B. Synroc-related ceramics

Japanese researchers have investigated self-radiation effects in a ${ }^{244} \mathrm{Cm}$-doped Synroc-related titanate ceramic consisting of perovskite, zirconolite, hollandite, freudenbergite, and loveringite that is intended for encapsulation of sodium-rich high-level waste. ${ }^{117,118}$ The density of this material decreased linearly with dose to a value corresponding to a volume expansion of $1.0 \%$ after a dose of $0.7 \times 10^{18} \alpha$-decays $/ \mathrm{g}$; above this dose, the rate of density change increased to a new constant value, and this phenomenon is attributed to microcracking. The maximum volume expansion approaches $4 \%$ at $1.8 \times 10^{18} \alpha$-decays $/ \mathrm{g}$, with no indication of saturation. The leach rates for Na and Cs increased by a factor of 10 , while the leach rates for Sr and Ca increased by a factor of $100 .^{118}$ These increases were attributed to increased surface area from microcracking and decreased durability due to radiation damage. A Synroc-related titanate ceramic containing sodium-free simulated waste has also been studied by doping with $0.91 \mathrm{wt} . \%{ }^{244} \mathrm{Cm}$. ${ }^{119}$ Both the perovskite and zirconolite phases exhibited unitcell expansions on the order of $2.6 \%$. The macroscopic
volume expansion increased linearly with dose to a value of $1.7 \%$ after a dose of $1.2 \times 10^{18} \alpha$-decays $/ \mathrm{g}$.

Researchers at Sandia National Laboratories ${ }^{120}$ have investigated a multiphase titanate ceramic to immobilize acidic high-level nuclear waste. This titanate waste ceramic consisted of rutile ( $\mathrm{TiO}_{2}$ ), an amorphous silicate phase, perovskite, zirconolite, hollandite, and a U-Zrrich phase that was believed to have the pyrochlore structure. Radiation effects from $\alpha$-decay in this titanate ceramic were simulated by irradiating TEM specimens with $\mathrm{Pb}^{+}$ions. ${ }^{121}$ Multiple energies ( 40 to 250 keV ) were used to produce a uniform damage profile. Irradiation at single energies of 240 to 250 keV were also performed. Examination by transmission electron microscopy of the irradiated specimens indicated considerable damage in all phases after a dose equivalent to $2 \times 10^{18} \alpha$-decay events/g. All phases remained crystalline, except the phase with a chemistry typical of a pyrochlore, and it became amorphous.

## C. Supercalcine

Radiation effects in this multiphase waste form were studied at the Pacific Northwest National Laboratory in the late 1970s by incorporating ${ }^{244} \mathrm{Cm}$ in a supercalcine formulation consisting of three major phases with the fluorite structure, the apatite structure, and an unresolved tetragonal structure type. ${ }^{122,123}$ Subsequent analysis suggested that the Cm predominantly partitioned into the apatite phase and the tetragonal phase. X-ray diffraction indicated a gradual transformation of the apatite from a crystalline to an amorphous state, in agreement with the results ${ }^{124}$ on the amorphization of similar apatite crystals in a devitrified nuclear waste glass. There also was a slight increase in the intensity of the diffraction maxima associated with the tetragonal phase. The stored energy reached a maximum value of $42 \mathrm{~J} / \mathrm{g}$ at a dose of $0.5 \times 10^{18} \alpha$-decay events $/ \mathrm{g}$ and decreased slightly with further increases in dose. The energy release was not complete at $600^{\circ} \mathrm{C}$ (the upper limit of the calorimeter used); therefore, additional energy release may occur at higher temperatures. The density decreased exponentially with dose, resulting in a volume expansion of $1.4 \%$ at a dose of $1.2 \times 10^{18} \alpha$-decay events/g (Fig. 5).

## D. Glass-ceramics

A glass-ceramic is a fine-grained mixture of glass and ceramic phase ideally derived from a homogeneous glass through a heat-treatment at the temperature of maximum nucleation rate for the ceramic phases, followed by a high-temperature treatment to yield a maximum growth rate. The celsian glass-ceramic, developed at the Hahn-Meitner Institut and named for the predominant crystalline phase, is easy to fabricate, is homogeneously
crystallized, and contains a variety of leach-resistant host phases for the radionuclides. In the late 1970s, radiation effects in a ${ }^{244} \mathrm{Cm}$-doped celsian glass-ceramic were investigated at the Pacific Northwest National Laboratory. ${ }^{123}$ At the same time, similar studies were being performed on both a ${ }^{244} \mathrm{Cm}$-doped celsian glassceramic ${ }^{125}$ and a ${ }^{238} \mathrm{Pu}$-doped celsian glass-ceramic ${ }^{126}$ within the European Community. In these studies, the density decreased exponentially with dose, and the associated volume change was projected to saturate at $0.5 \%$ (Fig. 5). The stored energy increased with dose to a saturation value of $80 \mathrm{~J} / \mathrm{g},{ }^{123}$ and the fracture toughness increased by $25 \% .^{125}$ Data from the x-ray diffraction analysis revealed that a Cm-rich, rare-earth titanate phase with the pyrochlore structure underwent a small volume expansion with dose and eventually became x-ray diffraction amorphous. The fractional helium release was determined to be $3 \%$ in samples stored at $170^{\circ} \mathrm{C}$ to a cumulative dose of $1.1 \times 10^{18} \alpha$-decay events $/ \mathrm{g}$.

In the study of a devitrified Cm -doped waste glass, ${ }^{124}$ the Cm partitioned into two crystalline phases: $\mathrm{Ca}_{3}(\mathrm{Gd}, \mathrm{Cm})_{7}\left(\mathrm{SiO}_{4}\right)_{5}\left(\mathrm{PO}_{4}\right) \mathrm{O}_{2}$ (apatite structure) and $(\mathrm{Gd}, \mathrm{Cm})_{2} \mathrm{Ti}_{2} \mathrm{O}_{7}$ (pyrochlore structure). The volume expansion of the glass saturated at $1 \%$, and the measured stored energy was $90 \mathrm{~J} / \mathrm{g}$. Both of these crystalline phases were observed to undergo a radiation-induced, crystalline-to-amorphous transformation. The differential expansion (estimated to be 5 to $8 \%^{37}$ ) associated with the crystalline-to-amorphous transformation of these phases resulted in significant microfracturing (Fig. 6), which can greatly increase the surface area for radionuclide release.

Vance et al. ${ }^{127}$ used $3 \mathrm{MeV} \mathrm{Ar}{ }^{+}$ions to study radiation effects in a sphene glass-ceramic. They reported that complete amorphization of the crystalline sphene phase occurred at an ion fluence equivalent to $7 \times 10^{18} \alpha$-decays $/ \mathrm{g}$. No significant enhancement in the leaching of the irradiated sphene glass-ceramic was observed. A sphene glass-ceramic containing $2 \mathrm{wt} . \%{ }^{238} \mathrm{Pu}$ was reportedly prepared to study $\alpha$-decay effects ${ }^{128}$; no results have been reported to date.

## E. Scientific issues for multiphase waste forms

Radiation effects in multiphase ceramic waste forms concern both behavior of the individual crystalline phases and behavior due to the multiphase nature the waste form. Key issues regarding radiation effects in individual crystalline phases are discussed in detail in the following section, such as the nature of the point defects produced by radiation, the displacement energies for ions on different sublattices, and radiationinduced amorphization and volume changes. For actual multiphase ceramic waste forms, the behavior at grain boundaries and interfaces will become important.

![](./images/f3c4bd58-4c11-46c4-b431-ab9868ecd105-14_766_1163_255_468.jpg)
FIG. 6. Effect of $\alpha$-decay in crystalline phases on microstructure in a partially devitrified glass: (a) $6 \times 10^{15} \alpha$-decays/g and (b) $2.4 \times 10^{17} \alpha$-decays $/ \mathrm{g}$. ${ }^{124}$

Consequently, studies should (i) measure and model the microfracturing that occurs in polyphase and polycrystalline ceramics due to radiation-induced differential and anisotropic volume expansions, (ii) determine the influence of grain size on the tendency of such ceramics to microcrack, and (iii) determine the influence of intergranular or interfacial stresses on properties and behavior. Clearly, additional characterization techniques must be employed in investigations of $\alpha$-decay effects in these nuclear waste ceramics. Point defects in many of these ceramics can be investigated by EPR and optical spectroscopies. In principle, changes in the valence states of actinides, rare-earth, and transition elements can be addressed by Auger, x-ray photoelectron/absorption spectroscopy, electron energy loss spectroscopy, and (possibly) diffuse UV-near IR reflection spectroscopy. Nearly all the ceramics under consideration for nuclear waste immobilization are oxide-based, and neutron diffraction enjoys advantages over x-ray diffraction for the study of radiation-induced oxygen defects.

## V. RADIATION EFFECTS IN CRYSTALLINE PHASES

There have been a number of studies of individual synthetic phases and minerals that are structurally and/or chemically analogous to the phases found in multiphase ceramic waste forms or to proposed single phase waste forms. These studies contribute significantly to the understanding of radiation effects in the multiphase ceramic waste forms by providing a detailed understanding of the behavior of each component phase. The current state of understanding regarding radiation effects and radiation damage processes in crystalline
phases proposed as host matrices for radionuclides is briefly summarized below and critical scientific issues are identified and discussed. More detailed information and data are available in the original references and in a recent review. ${ }^{37}$

## A. Phases and structures

## 1. Actinide-bearing phases

The most prominent of the potential actinide-bearing phases are listed in Table V. In these structures, actinides are generally accommodated by substitution for Zr or the rare-earth (RE) elements. Phases with the fluorite structure $\left(\mathrm{PuO}_{2}\right.$ and $\left.\mathrm{UO}_{2}\right)$ or modified fluorite structure $\left(\mathrm{ZrO}_{2}\right)$ are also important. The low solubility of $\mathrm{PuO}_{2}$ in many materials can result in the formation of $\mathrm{PuO}_{2}$ in both glass and ceramic waste forms. Uranium dioxide $\left(\mathrm{UO}_{2}\right)$ is the main constituent of spent fuel and may also form in U-rich wastes. Zirconia ( $\mathrm{ZrO}_{2}$ ) is a very stable material under a wide range of oxidation/reduction environments and may be very radiation resistant. Since Pu and other actinides can be accommodated on the Zr site, $\mathrm{ZrO}_{2}$ is a candidate material for Pu disposition and for use as an inert matrix for Pu burn-up in a reactor or accelerator-based neutron source. ${ }^{31,32}$

Pyrochlore ( $\mathrm{A}_{2} \mathrm{~B}_{2} \mathrm{O}_{7}$ ) is a derivative of the fluorite structure type ${ }^{129,130}$ in which the A-site contains large cations ( $\mathrm{Na}, \mathrm{Ca}, \mathrm{U}, \mathrm{Th}, \mathrm{Y}$, and lanthanides) and the B-site consists of smaller, higher valence cations ( $\mathrm{Nb}, \mathrm{Ta}, \mathrm{Ti}$, $\mathrm{Zr}, \mathrm{Fe}^{3+}$ ). Actinides may be accommodated in the A-site, and charge balance is maintained by cation deficiencies in the A -site and substitutions on the A - or B -sites. ${ }^{131}$ Rare-earth titanates with the pyrochlore structure have

TABLE V. Potential actinide-bearing phases.
| Structure type | Composition |
| :--- | :--- |
| Oxides fluorite pyrochlore zirconolite perovskite zirconia, ceria | $\mathrm{PuO}_{2} ; \mathrm{UO}_{2} \mathrm{A}_{2} \mathrm{~B}_{2} \mathrm{X}_{6} \mathrm{Y} ; \mathrm{RE}_{2} \mathrm{Ti}_{2} \mathrm{O}_{7} ; \mathrm{CaPuTi}_{2} \mathrm{O}_{7} \mathrm{CaZrTi}_{2} \mathrm{O}_{7} \mathrm{CaTiO}_{3} \mathrm{ZrO}_{2} ; \mathrm{CeO}_{2}$ |
| Silicates zircon apatite sphene (titanite) | $\mathrm{ZrSiO}_{4} \mathrm{Ca}_{4-x} \mathrm{RE}_{6+x}\left(\mathrm{SiO}_{4}\right)_{6-y}\left(\mathrm{PO}_{4}\right)_{y} \mathrm{O}_{2} \mathrm{CaTi}\left(\mathrm{SiO}_{4}\right) \mathrm{O}$ |
| Phosphates monazite apatite NZP | $\mathrm{CePO}_{4} \mathrm{Ca}_{4-x} \mathrm{RE}_{6+x}\left(\mathrm{SiO}_{4}\right)_{6-y}\left(\mathrm{PO}_{4}\right)_{y} \mathrm{O}_{2} \mathrm{NaZr}_{2}\left(\mathrm{PO}_{4}\right)_{3}$ |


been observed as actinide-host phases in some nuclear waste glasses, ${ }^{124}$ in titanate ceramic waste forms, ${ }^{120}$ and in a glass-ceramic waste form. ${ }^{123,126}$ The synthesis of $\mathrm{Pu}_{2} \mathrm{Ti}_{2} \mathrm{O}_{7}$ and several other Pu -containing titanates with the pyrochlore structure has also been reported. ${ }^{132}$ As noted above, zirconolite (monoclinic $\mathrm{CaZrTi}_{2} \mathrm{O}_{7}$ ) is a fluorite-derivative structure closely related to pyrochlore and is the primary actinide-host phase in Synroc. Radiation effects in Pu- and Cm-containing pyrochlores and zirconolite have been studied. ${ }^{36,107,112-116,133}$ In addition, studies of metamictization (i.e., amorphization induced geologically by $\alpha$-decay of U and Th impurities) in mineral analogues for pyrochlore ${ }^{134-137}$ and zirconolite ${ }^{138-141}$ provide data on radiation effects over geologic time periods. There have also been ion-beam ${ }^{142,143}$ and neutron ${ }^{144}$ irradiation studies of pyrochlores and zirconolite. In addition to extensive studies of radiation effects in naturally occurring pyrochlores, systematic studies have been completed of the alteration patterns of the naturally occurring compositional end-members of this isometric phase: microlites, ${ }^{145}$ pyrochlores, ${ }^{146}$ and betafites. ${ }^{137}$ It has been shown that the increased degree of metamictization (i.e., higher $\alpha$-decay event doses) increases the susceptibility of these phases to alteration under natural conditions.

Perovskite, $\mathrm{CaTiO}_{3}$, is a mineral that may assume a wide range of compositions as stable solid solutions and is a major constituent phase in Synroc and other titanate ceramic waste forms. Perovskite is orthorhombic and consists of a 3-dimensional network of corner-sharing $\mathrm{TiO}_{6}$ octahedra with Ca occupying the large void space between the octahedra (the corner-sharing octahedra are located on the eight corners of a slightly distorted cube). The actinides, rare-earths, and other large cations readily replace Ca in the structure, while smaller-sized cations replace titanium. Natural perovskites containing U and Th impurities that have received doses of up to $2.6 \times 10^{18} \alpha$-decays $/ \mathrm{g}$ show a high degree of
atomic periodicity, no evidence of amorphization, and a unit-cell volume expansion of $1.8 \%$ due to defect accumulation. ${ }^{147}$ However, perovskites do amorphize under ion-beam irradiation. ${ }^{148-152}$

Zircon ( $\mathrm{ZrSiO}_{4}$ ) forms as one of several crystalline phases in glass-ceramic waste forms. ${ }^{24-26,153,154}$ Because Pu can readily substitute for Zr in this structure, ${ }^{155,156}$ zircon has been proposed as a durable ceramic phase for the immobilization and disposition of Pu in the USA ${ }^{19,20}$ and high-actinide wastes in Russia. ${ }^{157,158}$ Additionally, zircon is a prominent actinide-bearing phase formed by crystallization in the core-melt at the Chernobyl Nuclear Power Plant, ${ }^{157}$ has been observed as a corrosion product on HLW glass, ${ }^{159}$ and is a phase extensively used in $\mathrm{U} / \mathrm{Pb}$ radiometric age-dating, as it may contain uranium in concentrations up to $20,000 \mathrm{ppm}$. Holland and Gottfried ${ }^{160}$ investigated radiation effects and metamictization in natural zircons in an effort to use the degree of damage as a measure of the zircon's age. This was the first study to quantitatively correlate the decrease in density, decrease in refractive index, and expansion of the unit cell parameters with increasing $\alpha$-decay dose. The effects of $\alpha$-decay in both Pu-containing and natural zircons, ${ }^{84,155,156,161-163}$ as well as ion-beam irradiation effects in zircon, ${ }^{84}$ have been extensively studied and modeled. These studies have resulted in a model (specific to zircon) for describing the kinetics of radiation effects over geologic time periods in zircon containing weaponsgrade Pu or other actinides. ${ }^{164,165}$

Several rare-earth silicate-phosphates with the apatite structure have been observed or proposed as actinide-host phases in HLW glass. ${ }^{124}$ supercalcine, ${ }^{98,99}$ glass-ceramics, ${ }^{100,101,166}$ and cement. ${ }^{167}$ Apatite phases have also been observed as recrystallized alteration products on the leached surfaces of simulated HLW glasses, ${ }^{168,169}$ indicating their inherent stability relative to HLW glasses. These apatite phases are rare-earth silicate-phosphate isomorphs of natural apatite, $\mathrm{Ca}_{10}$ $\left(\mathrm{PO}_{4}\right)_{6}(\mathrm{~F}, \mathrm{OH})_{2}$, which is the most abundant of the phosphate minerals, and generally have the composition: $\mathrm{Ca}_{4-x} \mathrm{RE}_{6+x}\left(\mathrm{SiO}_{4}\right)_{6-y}\left(\mathrm{PO}_{4}\right)_{y} \mathrm{O}_{2}$ (where $\mathrm{RE}=\mathrm{La}$, $\mathrm{Ce}, \mathrm{Pr}, \mathrm{Nd}, \mathrm{Pm}, \mathrm{Sm}, \mathrm{Eu}$, and Gd). The actinides readily substitute for the rare-earth elements in this hexagonal crystal structure, and fission products are also readily incorporated. Some apatites from the Oklo natural reactor site in the Republic of Gabon have retained both a significant ${ }^{235} \mathrm{U}$ enrichment (due to the decay of ${ }^{239} \mathrm{Pu}$ incorporated during crystallization) and a high fissionproduct concentration in their structures, despite an age of nearly 2 billion years. ${ }^{170}$ Not surprisingly, the apatite structure has been proposed as a potential host phase for Pu and high-actinide wastes. ${ }^{20,170-172}$ Natural apatites can contain U and Th, but are generally found in highly crystalline states ${ }^{173}$; however, partial metamictization has been observed in natural apatites containing appreciable
