Repository: gclopton/research_2025

File: Papers/Actinide Context, Surrogacy and Stockpile Stewardship/Section 2: Plutonium Immobilization, Waste Forms, and Radiation-Tolerant Ceramics/markdown_originals/Weber et al 1998 - Radiation effects in crystalline ceramics for the immobilization of high-level nuclear waste and plutonium/Weber et al 1998 - Radiation effects in crystalline ceramics for the immobilization of high-level nuclear waste and plutonium.md (part 3 of 7)
# Radiation effects in crystalline ceramics for the immobilization of high-level nuclear waste and plutonium 
rare earths, silica, and Th. ${ }^{174}$ Radiation effects in apatite phases have been extensively studied by Cm doping ${ }^{162,163,175-178}$ and ion irradiation. ${ }^{85-87,179,180}$ These studies have resulted in another model, specific to apatites, describing the kinetics of radiation effects over geologic time periods in apatite phases containing weapons-grade Pu or other actinides. ${ }^{164}$

Sphene, $\mathrm{CaTi}\left(\mathrm{SiO}_{4}\right) \mathrm{O}$ (the proper mineral name is titanite), is a prominent phase in the sphene-glass-ceramic. Sphene is an actinide-host (the structure will not accommodate Cs but will accommodate minor concentrations of Sr ); thus radiation damage due to $\alpha$-decay of actinides is an issue of primary concern. In irradiation studies employing $\gamma$-radiation and 200 keV electrons to simulate irradiation effects from fission product decay elsewhere in the waste form, ${ }^{181}$ sphene has been shown to be relatively resistant to ionization damage. In studies of natural sphenes containing U and $\mathrm{Th},{ }^{182,183}$ the metamict state is reached after a cumulative dose of $5 \times 10^{18} \alpha$-decays $/ \mathrm{g}$, which is similar to that observed in ion-irradiation studies. ${ }^{127}$

Monazite has been proposed as a single-phase ceramic to incorporate a wide variety of nuclear wastes, particularly those rich in actinides. ${ }^{184,185}$ Monazite is also a potential host phase for excess weapons $\mathrm{Pu},{ }^{20}$ but its relatively low thermal conductivity may preclude its use as a potential inert matrix to incinerate actinides. ${ }^{186}$ The mineral monazite is a mixed lanthanide orthophosphate, $\mathrm{LnPO}_{4}$ ( $\mathrm{Ln}=\mathrm{La}, \mathrm{Ce}, \mathrm{Nd}, \mathrm{Gd}$ etc.), that often contains significant amounts of Th and U (up to $27 \mathrm{wt} . \%$ combined). As a result, many natural monazites have been subjected to significant $\alpha$-decay doses over geologic time (up to two billion years of age). In spite of the large radiation doses received by monazite minerals, they are generally found in a highly crystalline state. ${ }^{88,165,187,188}$ The apparent resistance of natural monazites to radiationinduced amorphization is an important factor in the proposed use of monazite for the immobilization of nuclear wastes and the disposition of excess weapons Pu. Monatize is, however, readily amorphized under ionbeam irradiation, ${ }^{88,89,189}$ but it recrystallizes at relatively low temperatures. ${ }^{190}$ The irradiation-induced swelling in monazite may be on the order of $20 \% .^{186}$

Crystalline phosphates of the $\mathrm{NaZr}_{2}\left(\mathrm{PO}_{4}\right)_{3}$ (NZP) family continue to be of interest as alternative waste forms for HLW and Pu disposition because the unique NZP structure can incorporate a complex variety of cations, including fission products and actinides. ${ }^{191-194}$ The NZP structure is a three-dimensional network of corner-sharing $\mathrm{ZrO}_{6}$ octahedra and $\mathrm{PO}_{4}$ tetrahedra in which Cs and Sr can be accommodated in the interstitial cavities occupied by Na . The rare-earth elements and actinides can substitute for Zr , and other radionuclides can substitute for either $\mathrm{Na}, \mathrm{Zr}$, or P . Thus, the NZP structure can accommodate nearly all the ions present
in HLW, as well as Pu . In a study of $\mathrm{NaPu}_{2}\left(\mathrm{PO}_{4}\right)_{3}$ prepared with either ${ }^{239} \mathrm{Pu}$ or an isotopic Pu mixture that was predominantly ${ }^{238} \mathrm{Pu}$, the samples with ${ }^{238} \mathrm{Pu}$ became amorphous after a dose of $9.3 \times 10^{18} \alpha$-decays $/ \mathrm{g} .^{195}$ Irradiation of NZP compounds with $\gamma$-rays up to doses of 3 to $5 \times 10^{8}$ Gy to simulate $\beta / \gamma$ damage does not produce significant structural changes. ${ }^{195,196}$

## 2. Cs and Sr -bearing phases

Barium hollandite, $\mathrm{BaAl}_{2} \mathrm{Ti}_{6} \mathrm{O}_{16}$, is a major phase in Synroc that is intended to accommodate fission products, such as Cs and $\mathrm{Sr} .{ }^{93-97}$ The structure of barium hollandite consists of a framework of $\mathrm{TiO}_{6}$ octahedra that are linked (edge-sharing and corner-sharing) to form square channels parallel to the $c$-axis. These channels can accommodate a wide variety of large cations, including fission products. Although barium hollandite will not contain actinides, it will experience irradiation from $\alpha$-particles emitted in adjacent actinide-containing phases. In barium hollandite, the $\alpha$-particles cause a unit-cell expansion and a displacive transformation from the tetragonal structure to a lower symmetry monoclinic structure. ${ }^{111}$

Several phases have been proposed as hosts for the selective removal and solidification of fission products from defense waste streams presently held in large storage tanks. The removal of the fission products can greatly simplify the vitrification process for the remainder of the waste. These phases include the mineral analcime, $\mathrm{NaAlSi}_{2} \mathrm{O}_{6} \cdot 2 \mathrm{H}_{2} \mathrm{O}$, which forms a solid-solution series with pollucite, $(\mathrm{Cs}, \mathrm{Na})_{2}\left(\mathrm{Al}_{2} \mathrm{Si}_{4}\right) \mathrm{O}_{12} \cdot \mathrm{H}_{2} \mathrm{O}$, and a Csbearing sodium zirconium phosphate, NZP. ${ }^{192}$ Recently, much work has also focused on the crystalline silicotitanates (CST) that are a class of "zeolite-like" framework structures consisting of titanium in octahedral (6-fold) and silicon in tetrahedral (4-fold) coordination with oxygens or hydroxyls. The framework structures have large "zeolite-like" columns or voids ( $>0.5 \mathrm{~nm}$ ) that are generally occupied by alkali elements and molecular water; hydroxyl groups substitute for oxygen in order to maintain charge balance. The resulting stoichiometries can be quite complex, and in principle a wide variety of structure types with voids of a variety of sizes can be synthesized. ${ }^{197}$ Despite the apparent complexity of these structures, each framework with its characteristic voids is uniquely described by its molecular units and the characteristics of the chains that incorporate these units. One of the potentially useful aspects of the crystalline silicotitanates is the very selective ion exchange capacities of these structure types. Recently, several crystalline silicotitanates with high affinities for $\mathrm{Cs}^{+}$and $\mathrm{Sr}^{2+}$ in the presence of $\mathrm{Na}^{+}$have been developed ${ }^{198-200}$; these materials have important potential for separating $\mathrm{Cs}^{+}$from the Na-rich solutions in the Hanford Tank

Wastes. ${ }^{201}$ The cumulative ionization dose from Cs decay in such materials can be quite large, reaching $10^{9}$ Gy in 30 years.

Continuing radiation damage from solid-state $\beta / \gamma$ radiolysis may be occurring in the 15 metric tons of radioactive Cs and Sr that are currently stored as CsCl and $\mathrm{SrF}_{2}$ in capsules at the Hanford site. ${ }^{2}$ Solid-state radiolysis can lead to the formation of dislocation loops and metal colloids in alkali halides and alkaline-earth fluorides. ${ }^{68}$ Studies ${ }^{202-205}$ have shown that metal colloid formation in $\mathrm{NaCl}, \mathrm{CaF}_{2}, \mathrm{SrF}_{2}$, and $\mathrm{BaF}_{2}$ is sensitive to both temperature and dose rate.

In addition to the potential for metal colloid formation, radiolysis may induce other defects and microstructural changes in phases specific for Cs and Sr immobilization. For example, radiolysis in quartz $\left(\mathrm{SiO}_{2}\right)$ can lead to amorphization and large volume changes. ${ }^{206}$ In alkali silicate, alkali-borosilicate, and HLW glasses, radiolysis can result in the formation of point defects, free alkali, alkali peroxides, molecular oxygen, and bubbles. ${ }^{38}$ The accumulation of such defects may induce volume changes, produce stored energy, and affect other properties. In addition, transmutations of the Cs and Sr can affect phase stability due to changes in ionic radii and charge. Consequently, the radiation and transmutation stability of any phases proposed for Cs and Sr immobilization should be investigated.

## B. Defects and defect interactions

Almost nothing is known about the nature of the defects and their interactions in the ceramic phases of interest for nuclear waste immobilization. The migration enthalpies of interstitials and vacancies, the recombination volume for Frenkel pairs, and the displacement threshold energies for cations and anions are important to understanding radiation effects in these materials. The stable configurations of defects and defect clusters should also be known in order to describe microstructural evolution under irradiation. Although little is known about specific ceramic waste phases, there is a large body of literature on oxides, such as $\mathrm{MgO}, \mathrm{Al}_{2} \mathrm{O}_{3}$, and $\mathrm{MgAl}_{2} \mathrm{O}_{4}$ that suggests that both stoichiometric and nonstoichiometric interstitial clusters can form, depending on irradiation conditions. In addition, it is well known that structural vacancies can suppress the formation of defects and defect clusters in such materials as in $\mathrm{TiC}_{1-x}{ }^{207,208}$ and MgO . ${ }^{209}$ The incorporation of radionuclides could very well affect the concentration of structural vacancies on both the cation and anion sublattices and ultimately the accumulation of radiation damage. Experiments have shown that damage recovery kinetics are well correlated with certain materials properties. Research on the radiation resistance of magnesia spinel suggests that crystalline ceramics
will be more radiation resistant when the concentration of equilibrium structural vacancies is high, barriers to interstitial-structural vacancy recombination are low, the defect energies of compositional disorder are small, and the critical nucleus for the formation of stable interstitial loops is large. ${ }^{210-212}$

A number of scientific issues regarding defects and defect interactions need to be resolved. These include (i) the nature of the atomic defects produced by irradiation; (ii) fundamental properties of the atomic defects, such as the atomic configuration and the recombination volume of a Frenkel pair for both cations and anions, the displacement threshold energies, and the migration energies of point defects; (iii) nucleation and growth processes of defect clusters in different radiation fields, in terms of the fundamental properties of the materials; and (iv) the effects of deposition energy density, electronic excitation, and/or low energy knock-ons on the structure and the stability of microstructures. Many of these issues regarding defects can be investigated by EPR and optical spectroscopies of electron-irradiated single crystals.

## 1. Role in damage accumulation

Natural minerals provide clear evidence for defectrecovery processes affecting radiation damage accumulation over geologic time under ambient conditions. The recovery of point defects over 570 million years in natural zircons suppresses unit-cell expansions ${ }^{155-160,161}$ and has been shown to correlate with the decreased rate of amorphization (i.e., a phase transformation) in natural zircons relative to Pu-doped zircon. ${ }^{155}$ In natural pyrochlores, the critical dose for complete amorphization increases with the geologic age, ${ }^{213}$ clear evidence for the recovery of $\alpha$-recoil damage over geologic time. This recovery behavior has been modeled by assuming "fading" of the $\alpha$-recoil "tracks" similar to that used to describe fission track fading. From this model, the mean life of $\alpha$-recoil tracks at ambient temperature in pyrochlore has been estimated to be 100 million years. ${ }^{213}$ Similar modeling of data for zirconolite and zircon yields mean lives for the $\alpha$-recoil tracks of 700 million and 400 million years, respectively. ${ }^{213}$ Such studies to determine mean $\alpha$-recoil track lives, however, are of limited value in predicting behavior at elevated temperatures without details of the kinetics of the various recovery processes (i.e., characteristic activation energies and frequency factors).

The standard approach to modeling microstructural evolution under irradiation is to find the defect concentrations from a mathematical rate theory approach. ${ }^{214,215}$ Self-radiation from radionuclide decay creates vacancies, interstitials, and He atoms that can migrate through the structure and either recombine or be absorbed at defect sinks, thereby providing the driving force for
processes such as defect clustering, bubble formation, and amorphization. This theory, however, was developed for use with isotropic materials, notably metals, and includes several approximations that are of consequence when modeling microstructural evolution in general, and amorphization, in particular, in complex ceramics. Several issues of concern for application to complex ceramics are as follows:
(i) There are more types of point defects (vacancies, interstitials and possibly antisite defects in each sublattice) in complex ceramics, including variable charge states; hence, it is necessary to solve a much greater number of coupled equations, since these defects react with each other.
(ii) The assumption of a homogeneous medium is clearly not valid when dealing with both multiple cations, which may be ordered, and more than one sublattice, as the production, migration, annihilation, and defect reaction rates are all orientation and chemical species dependent.
(iii) Depending on their migration mode, different defects can have different annealing efficiencies.
(iv) Defect migration kinetics could also be affected by ionization, as in the Bourgoin-Corbett mechanism. ${ }^{91}$
(v) As damage accumulates and disorder progresses, the defect migration and formation energies (and possibly migration modes) may change. At the limit, the periodic structure itself may disappear.

It is, thus, a formidable task to solve the general rate equations for ceramic structures. Furthermore, the results obtained for one structure will not necessarily be valid for others because of the different topological properties of the structures.

## 2. Enhanced diffusion

The dynamics of chemical diffusion are sensitive to the structural state of a material. ${ }^{216}$ As is well known from the study of ionic diffusion in aluminosilicates of feldspar composition (e.g., $\mathrm{CaAl}_{2} \mathrm{Si}_{2} \mathrm{O}_{8}, \mathrm{NaAlSi}_{3} \mathrm{O}_{8}$ ), the diffusion coefficients of cations in the glass state are orders of magnitude faster than in the crystalline form. ${ }^{217}$ Thus, radiation-induced amorphization in crystalline phases can be expected to result in similar increases in ionic diffusion. Indeed, both theory and experiments have demonstrated that diffusion can be significantly influenced in ionic solids by both microstructure and particle irradiation. Cation diffusion in both $\mathrm{UO}_{2}$ and $(\mathrm{U}, \mathrm{Pu}) \mathrm{O}_{2}$ is enhanced during reactor irradiation. ${ }^{218}$ In $\mathrm{Al}_{2} \mathrm{O}_{3}$, the thermal diffusion of Fe has an activation energy of 3.09 eV for the crystalline state ${ }^{219}$ and an activation energy of only 1.77 eV for the amorphous state; furthermore, the diffusion of Fe in amorphous $\mathrm{Al}_{2} \mathrm{O}_{3}$ is greatly enhanced under ion irradiation, with the activation energy decreasing
to $0.69 \mathrm{eV} .^{220}$ Similar results have been reported for irradiation-enhanced diffusion of an $\mathrm{Fe}_{2} \mathrm{O}_{3}$ marker into crystalline $\mathrm{Al}_{2} \mathrm{O}_{3}$ relative to that of amorphous $\mathrm{Al}_{2} \mathrm{O}_{3}$. ${ }^{221-223}$

Several studies performed on irradiated ceramics have concluded that ionization-induced diffusion can significantly affect microstructural evolution. ${ }^{67,69,91}$ The sensitivity of different materials to ionization-induced diffusion can vary considerably; unfortunately, little quantitative information is available on fundamental properties, such as ionization-induced changes in point defect migration energies. Recent work ${ }^{67,69,92,224}$ has shown that dislocation loop formation is suppressed in high-ionization environments for several ion-irradiated oxide ceramics and that the electronic-to-nuclear stopping power ratio is an important parameter. Consequently, ceramics that exhibit good radiation resistance during light-ion or neutron irradiation (high electronic-to-nuclear stopping power ratio) may not be radiation resistant to the $\alpha$-recoil cascade (low electronic-tonuclear stopping power ratio). Such behavior has been observed in a silicate apatite that exhibited good resistance to amorphization under $\alpha$-particle irradiation, but readily amorphized due to ${ }^{244} \mathrm{Cm}$ decay. ${ }^{175,179}$ In a similar silicate apatite, as illustrated in Fig. 7, simultaneous irradiation with 300 keV electrons during $1.5 \mathrm{MeV} \mathrm{Xe} \mathrm{e}^{+}$irradiation is observed to decrease the rate of amorphization as compared to irradiation with $1.5 \mathrm{MeV} \mathrm{Xe} \mathrm{e}^{+}$alone ${ }^{225}$; this effect is due to enhanced recovery processes associated with ionization-induced diffusion or subthreshold collision events. Additional experimental studies are needed on relevant ceramics in order to determine their sensitivity to both the irradiation spectrum (ion mass and energy) and simultaneous ionization. Such studies will allow the assessment of the relative importance of ionizing radiation on

![](./images/f3c4bd58-4c11-46c4-b431-ab9868ecd105-18_654_847_1806_1072.jpg)
FIG. 7. Decreased rate of amorphization due to simultaneous irradiation with 300 keV electrons. ${ }^{225}$

both amorphization and microstructural evolution and will also provide valuable information on the relative efficiency of displacement damage produced by light and heavy ions. Finally, although ionization-induced diffusion generally improves radiation resistance by enhancing point defect recombination, it is also possible that the enhanced diffusion might lead to segregation of solute atoms and possible phase decomposition. With the exception of colloid formation, ${ }^{68,202-204}$ there has been relatively little attention given to radiation-induced solute segregation in ceramic materials.

## 3. Defect kinetics

The kinetics of defect accumulation and microstructural evolution under irradiation are controlled by the damage rate and rate of recovery processes associated with point defect migration. With the exception of some of the fluorite structures, such as $\mathrm{UO}_{2}{ }^{51-54}$ and $\mathrm{PuO}_{2},{ }^{52,226}$ studies of point defect annealing kinetics have not been carried out on relevant phases of interest. In $\mathrm{Ca}_{2} \mathrm{Nd}_{8}\left(\mathrm{SiO}_{4}\right)_{6} \mathrm{O}_{2}$ irradiated with $3 \mathrm{MeV} \mathrm{Ar}{ }^{+}$ions, ${ }^{179}$ the damaged crystalline state exhibited an exothermic defect recovery stage at $350^{\circ} \mathrm{C}$ with an activation energy of $1.3 \pm 0.1 \mathrm{eV}$; however, the nature of the defect or recovery process was not determined. Activation energies for defect migration in other relevant materials are unavailable. It is important to determine the migration paths in order to assess the effect of defect migration on recover processes. Simple defect kinetics (interstitial and vacancy recombination/migration kinetics) can be investigated by annealing studies of materials containing significant defect concentrations introduced by irradiation, as, for example, in previous studies of $\mathrm{UO}_{2},^{51,52} \mathrm{PuO}_{2},{ }^{52} \mathrm{CeO}_{2},{ }^{52} \mathrm{SrF}_{2},{ }^{227}$ and $\mathrm{BaF}_{2} .{ }^{227}$ The effects of defect kinetics on the amorphization process can be determined by annealing studies of partially amorphized materials.

## C. Volume changes

Radiation-induced volume changes in crystalline phases can result from the accumulation of point defects in the crystalline structure, solid-state phase transformations (e.g., amorphization), and the evolution of microstructural defects (e.g., gas bubbles, voids, dislocations, and microcracks). The macroscopic swelling is the overall sum of these effects. In general, the main concern with volume changes, particularly large differential changes, is that it may lead to high internal stresses that could cause microcracking, segregation, and increased dissolution rates. In addition, the large volume changes associated with amorphization significantly affect atomic bonding, local coordination, and the pathways for ion exchange, all of which can impact the release rates of radionuclides.

## 1. Unit-cell volume

In many crystalline ceramics, barriers to recombination and aggregation can lead to the accumulation of significant point defect concentrations. The accumulation of these point defects in the crystalline structure results in an increase in unit-cell volume with cumulative dose. The magnitude of the unit-cell volume expansion often is dependent on the irradiation species due to changes in the primary recoil-energy spectra, as illustrated in Fig. 8 for polycrystalline $\mathrm{Ca}_{2} \mathrm{Nd}_{8}\left(\mathrm{SiO}_{4}\right)_{6} \mathrm{O}_{2}$ under irradiation conditions ( $\alpha$-particles and $3 \mathrm{MeV} \mathrm{Ar}^{+}$) where amorphization does not occur ${ }^{179}$ and where it does ( ${ }^{244} \mathrm{Cm}$ decay). ${ }^{175}$ The higher displacement doses required for expansion under $3 \mathrm{MeV} \mathrm{Ar}^{+}$irradiation illustrates the decrease of the in-cascade survival of defects relative to $\alpha$-particle irradiation. For the case of Cm-decay, the in-cascade amorphization process results in excess interstitials (ejected from the cascade) in the crystalline matrix relative to $\alpha$-particle irradiation. Similar recoil spectra effects have also been observed for the stable structures $\mathrm{UO}_{2},{ }^{50,52} \mathrm{PuO}_{2},{ }^{52}$ and $\mathrm{BaAl}_{2} \mathrm{Ti}_{6} \mathrm{O}_{16} .{ }^{111}$ In general, the unit-cell volume expansion, $\Delta V_{u c} / V_{0}$, follows the characteristic exponential behavior predicted by models ${ }^{50,228}$ for the accumulation of isolated structural defects and is given by the expression:

$$
\Delta V_{u c} / V_{0}=A_{u c}\left[1-\exp \left(-B_{u c} D\right)\right],
$$

where $A_{u c}$ is the relative unit-cell volume expansion at saturation, $B_{u c}$ is the rate constant (per unit dose) for the simultaneous recombination of structural defects during irradiation, and $D$ is the dose. Unit-cell expansions due to $\alpha$-particle irradiation have been determined for a number of ceramics, including barium

![](./images/f3c4bd58-4c11-46c4-b431-ab9868ecd105-19_682_843_1710_1074.jpg)
FIG. 8. Unit-cell volume expansion in polycrystalline $\mathrm{Ca}_{2} \mathrm{Nd}_{8}$ $\left(\mathrm{SiO}_{4}\right)_{6} \mathrm{O}_{2}$ due to ${ }^{244} \mathrm{Cm}$-decay, ${ }^{175}$ where amorphization occurs, and irradiated with $\alpha$-particles (emitted from a ${ }^{238} \mathrm{PuO}_{2}$ source) and $3 \mathrm{MeV} \mathrm{Ar}{ }^{+}$ions, ${ }^{179}$ where amorphization does not occur.

hollandite, ${ }^{111}$ a Synroc phase subject only to $\alpha$-particle (and $\beta / \gamma$ ) irradiation. As already noted above, $\alpha$-particle irradiation of barium hollandite results in a large unit-cell expansion (up to $2.5 \%$ ) and a displacive transformation from the tetragonal structure to a lower symmetry monoclinic structure. Unit-cell expansions due to $\alpha$-decay have also been determined for actinide dioxides, ${ }^{228,229}$ actinide-doped ceramics ${ }^{37}$ (e.g., zircon, ${ }^{155,156}$ apatite, ${ }^{162,163,175}$ pyrochlore, ${ }^{112,116}$ and zirconolite ${ }^{115,116}$ ), and natural minerals. ${ }^{27,37,160}$ Some of these unit-cell expansions due to $\alpha$-decay are summarized in Fig. 9. The unit-cell volume expansion per $\alpha$-decay event for Pu-doped zircon is much larger than for natural zircon (Fig. 9), which indicates that annealing of point defects in natural zircon occurs under geologic conditions, as previously suggested. ${ }^{155,156}$ Holland and Gottfried ${ }^{160}$ also noted evidence for defect annealing in natural zircons. In general, the unit-cell expansion is isotropic in cubic structures; while in noncubic structures, the unit-cell expansion is anisotropic and has been shown to be consistent with topological constraints on the changes in the polyhedral connectivity within the structure. ${ }^{179}$

## 2. Macroscopic swelling

The macroscopic swelling is usually determined experimentally by the relative change in macroscopic density, $\Delta \rho / \rho_{0}$. If the density changes are small, the swelling can be reasonably approximated as $-\Delta \rho / \rho_{0}$. However, in cases where the changes in density and corresponding swelling are large, as can occur in ceramics, the actual relationship between $\Delta V_{m} / V_{0}$ and $\Delta \rho / \rho_{0}$ that is given by the expression

$$
\Delta V_{m} / V_{0}=-\left(\Delta \rho / \rho_{0}\right) /\left(1+\Delta \rho / \rho_{0}\right)
$$

![](./images/f3c4bd58-4c11-46c4-b431-ab9868ecd105-20_673_843_1755_182.jpg)
FIG. 9. Unit-cell volume expansions due to $\alpha$-decay in $\mathrm{Ca}_{2}$ $(\mathrm{Nd}, \mathrm{Cm})_{8}\left(\mathrm{SiO}_{4}\right)_{6} \mathrm{O}_{2},{ }^{162,163,175}(\mathrm{Zr}, \mathrm{Pu}) \mathrm{SiO}_{4},{ }^{155,156}$ natural zircon, ${ }^{160}$ and $\mathrm{PuO}_{2}{ }^{229}$

should be used. ${ }^{155,163}$
The available data on macroscopic swelling due to $\alpha$-decay in ceramics are extensive ${ }^{37}$ and include results from $\mathrm{Pu} / \mathrm{Cm}$-containing ceramics for doses up to $3 \times 10^{19} \alpha$-decays/g and from mineral analogues for much higher doses (up to $4 \times 10^{20} \alpha$-decays $/ \mathrm{g}$ ). The macroscopic swelling in these ceramics and minerals increases with dose and at saturation ranges from about $1 \%$ to nearly $20 \%$, as summarized in Fig. 10. In general, stable structures, such as the actinide dioxides, exhibit only about $1 \%$ swelling, while larger values of swelling are associated with radiation-induced amorphization. Saturation swelling values reported for some of the ceramic phases of interest are summarized in Table VI, which includes the value for neutron-irradiated quartz determined from reported density changes. ${ }^{230,231}$ These large volume expansions raise important questions: (i) what is the physical basis for the large volume change in ceramics (e.g., quartz and zircon) due to amorphization, and (ii) can the magnitude of the volume change be predicted or modeled, particularly as a function of temperature. Answers will require detailed structural analysis of the amorphous states of these ceramics and application of computer simulation methods, as discussed in Secs. V. E and VI. C, respectively.

If amorphization does not occur and there are no significant contributions to macroscopic swelling from extended defects, such as dislocation loops/networks, voids, bubbles, or microcracks, then the macroscopic swelling is dominated by the unit-cell expansion induced by the accumulation of point defects. In many of the relevant phases of interest, however, amorphization does occur, and the formation of helium bubbles at very high

![](./images/f3c4bd58-4c11-46c4-b431-ab9868ecd105-20_751_843_1703_1072.jpg)
FIG. 10. Summary of extensive data ${ }^{37}$ on macroscopic swelling behavior in $\mathrm{Pu} / \mathrm{Cm}$-containing ceramics and natural minerals.

TABLE VI. Saturation macroscopic swelling observed in several ceramic phases.
| Phase | Swelling | References |
| :--- | :--- | :--- |
| $\mathrm{SiO}_{2}$ (quartz) | 17.5\% | 230, 231 |
| $\mathrm{ZrSiO}_{4}$ (natural) | 18.4 | 155, 160, 163 |
| $(\mathrm{Zr}, \mathrm{Pu}) \mathrm{SiO}_{4}$ | 16.6 | 155, 163 |
| $\mathrm{Ca}_{2} \mathrm{Nd}_{8}\left(\mathrm{SiO}_{4}\right) 6 \mathrm{O}_{2}$ | 9.4 | 163 |
| $\mathrm{CaPuTi}_{2} \mathrm{O}_{7}$ | 5.5 | 112,113 |
| $\mathrm{Ca}(\mathrm{Zr}, \mathrm{Pu}, \mathrm{Cm}) \mathrm{Ti}_{2} \mathrm{O}_{7}$ | 6.0-7.1 | 115, 116 |
| $(\mathrm{Gd}, \mathrm{Cm})_{2} \mathrm{Ti}_{2} \mathrm{O} 7$ | 5.1-6.5 | 116, 133 |
| $\mathrm{PuO}_{2}$ | 0.97 | 52, 228, 229 |


doses is possible. Under these conditions, the unit-cell expansions, amorphous regions, and extended defects all contribute to macroscopic swelling. Due to the composite nature of the radiation-induced microstructure, the total macroscopic swelling, $\Delta V_{m} / V_{0}$, in these materials can be expressed as:

$$
\Delta V_{m} / V_{0}=f_{c} \Delta V_{u c} / V_{0}+f_{a} \Delta V_{a} / V_{0}+F_{e x},
$$

where $f_{c}$ is the mass fraction of crystalline phase, $f_{a}$ is the mass fraction of amorphous phase, $\Delta V_{u c} / V_{0}$ is the unit-cell volume change of the crystalline phase, $\Delta V_{a} / V_{0}$ is the volume change associated with the amorphized state, and $F_{e x}$ is the volume fraction of extended microstructures (e.g., bubbles, voids, microcracks). In most studies of $\alpha$-decay effects, $F_{e x}$ is negligible, and Eq. (4) reduces to that proposed by Weber. ${ }^{163}$ As noted above, the unit-cell volume changes, $\Delta V_{u c} / V_{0}$, have been measured for a number of relevant materials. In most cases, it can be inferred ${ }^{163}$ that the volume change associated with amorphization, $\Delta V_{a} / V_{0}$, is constant for a given composition and structure (at any given temperature) and is equal to the saturation value of the macroscopic swelling for the amorphized structure (Table VI).

If $F_{e x}$ is negligible and the amorphous fraction $f_{a}$, is known, then $f_{c}=1-f_{a}$, and the total macroscopic swelling, $\Delta V_{m} / V_{0}$, can be calculated, as has been done for apatite, Pu-zircon, and natural zircon. ${ }^{163}$ The calculated total macroscopic swelling is shown in Fig. 11 for Pu-zircon, along with the experimental data for macroscopic swelling and the calculated crystalline, $f_{c} \Delta V_{u c} / V_{0}$, and amorphous, $f_{a} \Delta V_{a} / V_{0}$, components. The calculated macroscopic swelling, based on Eq. (4), provides an excellent fit to the experimental data, and the dominant contribution of the amorphization process to macroscopic swelling at high doses is clearly evident.

## 3. Temperature dependence

Of the candidate ceramic waste materials, the temperature dependence of volume changes accompanying $\alpha$-decay has been measured only in ${ }^{238} \mathrm{Pu}$-containing $\mathrm{CaPuTi}_{2} \mathrm{O}_{7}$ (pyrochlore structure). ${ }^{113,114}$ In this material, storage at ambient temperature (approximately 350 K ,

![](./images/f3c4bd58-4c11-46c4-b431-ab9868ecd105-21_664_841_262_1074.jpg)
FIG. 11. Experimental data for macroscopic swelling in Pu-zircon, along with the calculated crystalline and amorphous components and the total swelling based on Eq. (4). ${ }^{84,163}$

due to self-heating) resulted in macroscopic swelling that saturated at a value of approximately $5.5 \mathrm{vol} \%$ after a cumulative dose of $\sim 5 \times 10^{18} \alpha$-decays $/ \mathrm{g}$ (for 200 days of storage time). Storage of this material at 575 K resulted in less swelling and required a longer time (300 days) to reach saturation due to the increased rate of simultaneous damage recovery. When this material was held at 875 K , swelling was minimal. The macroscopic saturation swelling as a function of temperature in this material is summarized in Fig. 12.

## D. Stored energy

The defects and structural changes introduced by radiation increase the energy of materials above the minimum energy configuration. Since these defects and

![](./images/f3c4bd58-4c11-46c4-b431-ab9868ecd105-21_663_841_1791_1074.jpg)
FIG. 12. Temperature dependence of macroscopic swelling at saturation in $\mathrm{CaPuTi}_{2} \mathrm{O}_{7}$. ${ }^{113,114}$

structural changes are metastable, radiation-damaged materials tend to react to reduce their energy content. If the amount of stored energy is large and rapidly released, significant temperature excursions may occur, as in the case of neutron-irradiated graphite ${ }^{232}$ where the stored energy can exceed $2400 \mathrm{~J} / \mathrm{g}$ and cause temperature increases of $1000^{\circ} \mathrm{C}$. Consequently, an important issue for waste forms is the amount of energy stored in the structure due to radiation damage. Temperature excursions due to the release of stored energy can affect the physical and chemical properties of ceramic waste phases. In addition, the stored energy provides an excellent measure of the relative damage accumulation and stability of the radiation-damaged state. In general, both the total stored energy due to accumulated radiation damage and the distribution of the stored energy release as a function of temperature are of interest. Measuring stored energy release is also useful in studying damage recovery, since prominent recovery processes produce peaks in the stored energy release spectrum.

Sources of stored energy in radiation-damaged ceramics are: (1) point defects in the crystal structure, (2) the significant atomic disorder associated with amorphization, and (3) the high strains from formation of amorphous domains. The maximum contribution from strain to the total stored energy has been estimated in the case of $\mathrm{CaPuTi}_{2} \mathrm{O}_{7}$ to be $18 \% .^{233}$ Although only limited data ${ }^{113,234,236}$ exist on the accumulation of stored energy as a function of dose in the ceramic phases of interest, it is generally observed that the stored energy increases with dose until the fully amorphous state is reached, as shown in Fig. 13 for natural zircons. ${ }^{236}$ The accumulated stored energy in zircon occurs much faster than the rate of amorphization, which suggests a significant contribution to the stored energy from defect accumulation in the crystalline structure. The
total stored energy released during recrystallization of the amorphous state has been measured for (i) actinidedoped apatite ${ }^{176}$ and zirconolite/pyrochlore ${ }^{116,234,235}$ phases; (ii) natural metamict zircon, ${ }^{236}$ zirconolite, ${ }^{237}$ and pyrochlores ${ }^{238}$; and (iii) ion-beam amorphized phases such as monazite. ${ }^{239}$ The total stored energy measured for each of these materials is summarized in Table VII. The stored energy released during recrystallization of the amorphous state occurs over a narrow temperature range in these materials, as shown in Fig. 14 for $\mathrm{Ca}_{2}(\mathrm{Nd}, \mathrm{Cm})_{8}\left(\mathrm{SiO}_{4}\right)_{6} \mathrm{O}_{2}$. ${ }^{176}$ The release of stored energy due to defect recovery in $\mathrm{Ca}_{2} \mathrm{Nd}_{8}\left(\mathrm{SiO}_{4}\right)_{6} \mathrm{O}_{2}$ occurs in a lower temperature peak. ${ }^{179}$ In most cases, the largest contribution to stored energy is associated with the atomic disorder of the amorphous state; however, comparable energy may be stored by the accumulated point defects in the crystalline structure.

In a study of $\mathrm{CaPuTi}_{2} \mathrm{O}_{7}$, differential scanning calorimetry measurements showed that the amount of stored energy released increased with increasing dose and peaked at $100 \mathrm{~J} / \mathrm{g}$ after a dose of $5.5 \times 10^{18} \alpha$-decays/g. ${ }^{234}$ Beyond this dose, the stored energy decreased exponentially to a value of $50 \mathrm{~J} / \mathrm{g}$ after a

TABLE VII. Total stored energy released in several ceramic phases during recrystallization of amorphous state.
| Material | Stored energy (J/g) | Reference |
| :--- | :--- | :--- |
| $\mathrm{Ca}_{2}(\mathrm{Nd}, \mathrm{Cm})_{8}\left(\mathrm{SiO}_{4}\right)_{6} \mathrm{O}_{2}$ | 130 | 176 |
| $\mathrm{Ca}(\mathrm{Zr}, \mathrm{Cm}) \mathrm{Ti}_{2} \mathrm{O}_{7}$ | 127 | 116 |
| $\mathrm{CaPuTi}_{2} \mathrm{O}_{7}$ | 100 | 234, 235 |
| $\mathrm{CePO}_{4}$ (ion-irradiated) | 31 | 239 |
| Natural $\mathrm{ZrSiO}_{4}$ | 318 | 236 |
| Natural $\mathrm{CaZrTi}_{2} \mathrm{O}_{7}$ | 48 | 237 |
| Natural pyrochlores | 125-210 | 238 |


![](./images/f3c4bd58-4c11-46c4-b431-ab9868ecd105-22_690_850_1766_1069.jpg)
FIG. 14. Stored energy release in amorphized $\mathrm{Ca}_{2}(\mathrm{Nd}, \mathrm{Cm})_{8}$ $\left(\mathrm{SiO}_{4}\right)_{6} \mathrm{O}_{2}$ during heating at $20^{\circ} \mathrm{C} / \mathrm{min} .^{176}$

FIG. 13. Accumulation of stored energy in natural zircon. ${ }^{236}$
dose of $3.6 \times 10^{19} \alpha$-decays $/ \mathrm{g}$. These data suggest that continued self-radiation damage in this material beyond the dose for complete amorphization produces a damage state of lower energy. Based on these results, Coghlan and Clinard ${ }^{240}$ estimated that the local stored energy produced in a single (nonoverlapped) $\alpha$-recoil cascade is on the order of $200 \mathrm{~J} / \mathrm{g}$ in $\mathrm{CaPuTi}_{2} \mathrm{O}_{7}$. A peak in internal strain at intermediate doses is a common observation in irradiated ceramics. This effect may explain the lower stored energy ( $48 \mathrm{~J} / \mathrm{g}$ ) measured in natural zirconolites damaged to high doses ( $2 \times 10^{19} \alpha$-decays $/ \mathrm{g}$ ). ${ }^{237}$

## E. Amorphization

Self-radiation damage from $\alpha$-decay events and ion-irradiation damage results in a crystalline-toamorphous transformation in most of the crystalline ceramics of interest as actinide-host phases (Table V). Only the fluorite-related structures ( $\mathrm{ZrO}_{2}, \mathrm{PuO}_{2}$ and $\mathrm{UO}_{2}$ ) appear to be not susceptible to radiation-induced amorphization (at least for temperatures above 20 K for $\mathrm{ZrO}_{2}$ and 5 K for $\mathrm{UO}_{2}$ ); however, they may be susceptible to polygonization. ${ }^{241}$ Although susceptible to ion-irradiation-induced amorphization, ${ }^{86,88}$ natural monazite ${ }^{88,165,187,188}$ and apatite ${ }^{173,174}$ minerals are generally found in highly crystalline states despite experiencing high $\alpha$-decay event doses, which suggests that for these two minerals the rate of damage recovery may exceed the damage-production rate in the geologic environment. This is consistent with the low critical temperatures for ion-beam-induced amorphization ${ }^{86,88,89,189}$ and low temperatures for thermal recrystallization ${ }^{180,190,239}$ measured for these phases. Silicate apatites, zircon, zirconolite, pyrochlores, and perovskite have all been shown to be susceptible to $\alpha$-decay induced amorphization. Although the exact nature of the amorphization process is not well defined for most of these phases, amorphization appears to occur heterogeneously in these phases by several possible mechanisms: (i) directly in the $\alpha$-recoil displacement cascade, (ii) from the local accumulation of high defect concentrations due to the overlap of $\alpha$-recoil cascades, or (iii) by composite or collective phenomena involving more than one process. This radiation-induced amorphization leads to decreases in atomic density and changes in local and long-range structure, which can have a profound effect on the performance and properties of the materials. In general, amorphization in these ceramic phases is more difficult with increasing temperature and occurs only below a critical temperature; the amorphized state, once formed, is stable under further irradiation. In this section, the current state of knowledge regarding amorphization of ceramic phases, structure of the amorphous state, amorphization processes, and amorphization kinetics are
