Repository: gclopton/research_2025

File: Papers/Actinide Context, Surrogacy and Stockpile Stewardship/Section 2: Plutonium Immobilization, Waste Forms, and Radiation-Tolerant Ceramics/markdown_originals/Weber et al 1998 - Radiation effects in crystalline ceramics for the immobilization of high-level nuclear waste and plutonium/Weber et al 1998 - Radiation effects in crystalline ceramics for the immobilization of high-level nuclear waste and plutonium.md (part 4 of 7)
# Radiation effects in crystalline ceramics for the immobilization of high-level nuclear waste and plutonium 
reviewed, and fundamental scientific issues regarding amorphization are identified.

## 1. Structure of the amorphous state

Radiation-induced amorphization of crystalline compounds leads to aperiodic structures with large changes in volume. In the geological literature, such aperiodic structures, which form in (U, Th)-containing minerals as a result of $\alpha$-decay, are referred to as metamict. ${ }^{242-244}$ These radiation-induced amorphous states lack both orientational and long-range translational correlations and are, therefore, more properly referred to as topologically disordered; however, in this paper, the simpler term amorphous is used synonymously with topologically disordered.

Although various techniques have been used to elicit structural information, a coherent overall description of such amorphous structures, integrating the individual pieces of information available, has yet to emerge. Consequently, the large volume changes associated with amorphization cannot be explained quantitatively. It is possible, however, to obtain information on structure from a variety of techniques, including (i) highresolution electron microscopy and the allied technique of spatially resolved energy-loss spectroscopy; (ii) x-ray absorption spectroscopies (XAS); (iii) x-ray, electron, and neutron diffraction; (iv) measurement of changes in macroscopic parameters such as density and elastic moduli; (v) vibrational spectroscopies, such as FTIR and Raman methods; and (vi) liquid-phase chromatography. It is important to stress, however, that for each phase there may be no unique amorphous structure; the final atomic structure will be dependent on initial structure and chemistry, temperature, and irradiation parameters (e.g., dose rate and ion mass/energy). Computer simulation techniques, as described in Sec. VI.C, can be powerful tools in modeling the amorphous structures and interpreting experimental structure data.

There have been few studies of the structure of the amorphous state in these ceramic phases. Based on XAS studies of partially and fully metamict minerals, ${ }^{27,245}$ fully metamict zirconolite, ${ }^{237,246,247}$ and fully amorphized $\mathrm{CaPuTi}_{2} \mathrm{O}_{7},{ }^{248}$ a reasonable model of the structure of the amorphous state is one that entails ${ }^{37}$ (i) a slight distortion of the nearest-neighbor coordination polyhedra; (ii) a decrease in the coordination number and bond length in the primary coordination polyhedra; (iii) a slight increase in the mean second nearest neighbor distances; and (iv) a loss of second-nearest-neighbor periodicity, probably due to the rotation of coordination polyhedra across shared corners and shared-edges. Recent results indicate that in metamict zirconolite $\mathrm{Ti}^{4+}$ is predominantly fivefold-coordinated, ${ }^{247}$ as compared to mainly 6-coordinated in highly crystalline zirconolite. It has also
been reported ${ }^{183}$ that amorphization in natural sphenes is accompanied by the reduction of $\mathrm{Fe}^{3+}$ to $\mathrm{Fe}^{2+}$. Valence changes of this type can have significant effects on the solubility of radionuclides in the aperiodic structure.

## 2. Susceptibility of amorphization

Several models ${ }^{64,252,249,250}$ describe amorphization susceptibility in ceramics and may be useful for comparing different ceramics. As already noted, however, all the ceramic nuclear waste phases of interest, with the exception of the fluorite structures, are susceptible to irradiation-induced amorphization. Most models of susceptibility to amorphization ignore kinetics and are, therefore, only applicable at very low temperatures where point defects are immobile; also some models are best suited for electron irradiation conditions (i.e., simple point defect generation without complications associated with cascade quenching). Some of the principles of material susceptibility to amorphization are discussed below. The more important aspects of amorphization processes and kinetics, which control the rate and temperature range of amorphization, are discussed in the following sections.

Different crystalline structures exhibit a range of susceptibility to amorphization. The variation in susceptibility can be explained, at least in broad outline, by structural connectivity, which is a measure of the topological freedom ${ }^{251,252}$ available to each structure, and the corresponding redundancy of structural constraints that must be destroyed upon amorphization. Structures such as MgO , comprising edge-sharing octahedra, are seriously overconstrained and difficult to amorphize, although they may polygonize. ${ }^{253}$ Cornerconnected tetrahedral structures, however, like $\mathrm{SiO}_{2}$, silicates, and phosphates are only marginally constrained and amorphize easily. One pertinent observation is that complex oxide structures that amorphize easily are also more difficult to recrystallize and hence exhibit a higher critical temperature for amorphization. ${ }^{254}$ Another observation is the apparent anomaly of SiC , which amorphizes almost as readily as $\mathrm{SiO}_{2}$ (two [ $\mathrm{SiO}_{4}$ ] tetrahedra per vertex) yet is considerably more highly connected (four [ $\mathrm{SiC}_{4}$ ] tetrahedra connected at each vertex) than even $\mathrm{Si}_{3} \mathrm{~N}_{4}$ (three $\left[\mathrm{SiN}_{4}\right]$ tetrahedra per vertex), which is almost unamorphizable. One explanation is that antisite disorder, which is more possible with SiC than with $\mathrm{Si}_{3} \mathrm{~N}_{4}$, is required for amorphization of SiC ; randomization of site populations renders $\beta-$ SiC topologically equivalent to Si , which has the same structural freedom as $\mathrm{SiO}_{2}$ and amorphizes with equivalent ease. There is evidence for the existence of antisite defects in $\mathrm{SiC}^{255}$ and for radiation-induced antisite disorder from molecular dynamics simulations, ${ }^{256,257}$ which suggest that antisite defects may be the most common defect
produced in the cascade; such antisite disorder has been implicated in electron irradiation-induced amorphization of SiC. ${ }^{258-261}$ Short-range chemical disorder may also play a role in amorphization of ionic crystalline phases with otherwise ordered multiple cations. ${ }^{143,262,263}$ In addition, compositional changes within a given structure type can affect the susceptibility to amorphization. ${ }^{189}$

Amorphization of ceramic phases induced by energetic heavy-ion irradiation can also be compared to the process of glass formation. ${ }^{264,265}$ The main mechanism of radiation-induced amorphization is proposed to be fast quenching of a "molten" cascade. The cascade is visualized as a thermal spike, in which atoms are highly mobile. The susceptibility of a phase to irradiationinduced amorphization is then inversely related to the crystallization tendency during the cooling of the molten cascade. In an irradiation study of the phases in the $\mathrm{MgO}-\mathrm{Al}_{2} \mathrm{O}_{3}-\mathrm{SiO}_{2}$ system, ${ }^{266}$ the activation energy of annealing during irradiation was correlated to the activation energy of viscous flow. Both activation energies showed the same trend in response to systematic changes in chemical composition. The viscosity of the melt at the liquidus temperature is inversely related to the susceptibility to amorphization. These correlations suggest a parallel between ion irradiation-induced amorphization and the glass formation process. ${ }^{266-268}$

In order to describe the tendency of a melt to crystallize, Wang et al. ${ }^{269}$ have proposed an empirical parameter, $S$, which allows an evaluation of the susceptibility of a melt to glass formation and a ceramic to irradiation-induced amorphization. The calculated $S$ parameter gives a good relative ranking of the susceptibility to radiation-induced amorphization of phases in the $\mathrm{MgO}-\mathrm{Al}_{2} \mathrm{O}_{3}-\mathrm{SiO}_{2}$ system. This parameter has also been successfully applied to the description of radiationinduced amorphization in other complex ceramics, such as monazite-structure types, zircon-structure types, perovskites, calcium aluminates, and micas.

## 3. Amorphization processes

Four different types of amorphous accumulation behavior have been observed in materials that are susceptible to amorphization: (i) progressive (homogeneous) amorphization due to point defect accumulation (e.g., quartz, ${ }^{206}$ coesite, ${ }^{270}$ silicon carbide, ${ }^{271,272}$ intermetallics ${ }^{273,274}$ ), (ii) interface-controlled amorphization (e.g., intermetallics ${ }^{275}$ and ceramics ${ }^{276}$ ), (iii) cascade-overlap (heterogeneous) amorphization (e.g., zircon ${ }^{84,155,162,163}$ ), and (iv) in-cascade (heterogeneous) amorphization (e.g., apatite ${ }^{162,163}$ ). These different amorphization processes are illustrated schematically in Fig. 15. Curve "A" represents amorphization that occurs nearly spontaneously after a critical concentration of defects has accumulated. The linear dependence

![](./images/f3c4bd58-4c11-46c4-b431-ab9868ecd105-25_644_849_257_178.jpg)
FIG. 15. Amorphous fraction as a function of dose for several processes: (A) defect accumulation, (B) interface control, (C) cascade overlap, (D) direct impact, and (E) direct impact, with cascade twice as large as in (D).

of the amorphous fraction on dose illustrated by curve "B" indicates an interface-controlled process, as in amorphization induced by ballistic mixing in intermetallics. ${ }^{275,277}$ When amorphization occurs by cascade overlap, then a curve of type " C " is obtained. ${ }^{278}$ The curvature near the end of the irradiation time is caused by the decreasing probability of cascade impact on the remanent crystalline regions, ${ }^{279}$ and the curvature at the beginning is caused by the necessity to create damaged zones so that cascade superposition becomes more probable. The curves "D" and "E" represent the cases of direct impact amorphization in a cascade for different cascade sizes. Therefore, if the crystalline or amorphous fraction can be determined experimentally as a function of cumulative dose for different types of irradiation (e.g., by careful measure of the intensity of diffracted electrons or x-rays), then it may be possible to discern the amorphization mechanism.

For amorphization directly in a displacement cascade, the rapid quenching of a melt-like region may lead to the amorphous state. For cascade overlap and defect accumulation processes, a critical damage level may be necessary to trigger amorphization, heterogeneously or homogeneously. If the difference in free energy between the crystal and the amorphous state is associated with a critical level of damage, then the change in free energy determines phase stability, ${ }^{273,280,281}$ and amorphization occurs when

$$
\Delta G_{\mathrm{irr}}>\Delta G_{\mathrm{ca}},
$$

where $\Delta G_{\mathrm{ca}}$ is the difference in free energy between the crystalline and amorphous phases and $\Delta G_{\text {irr }}$ is the difference in free energy (local or global) between the irradiated and unirradiated solid due to all the possible
mechanisms of energy storage in the solid (e.g., point defects, chemical disorder, defect clusters). Another criterion for the critical damage level is the modified Lindemann criterion, ${ }^{282}$ which states that amorphization occurs when

$$
\left\langle x^{2}\right\rangle>\left\langle x^{2}\right\rangle_{\mathrm{crit}},
$$

where $\left\langle x^{2}\right\rangle$ is the mean square static displacement of the atoms in the solid from their equilibrium lattice positions and $\left\langle x^{2}\right\rangle_{\text {crit }}$ is the critical mean square displacement at melting. According to this model, amorphization can be seen as solid-state melting, in which a high defect concentration softens the lattice and reduces the melting temperature. The advantage of this approach is that it reduces the different damage contributions (e.g., point defects, chemical disorder) to a single parameter. Molecular dynamics simulations of intermetallics show that amorphization always occurs at a fixed value of $\left\langle x^{2}\right\rangle$, whether the origin of the increase in meansquare displacements is point defects, antisite defects, or thermal motion. ${ }^{275}$ This type of behavior has been observed experimentally in coesite. ${ }^{270}$ For amorphization processes where a critical damage level must be reached, the accumulation of damage and defect concentrations can be modeled by rate theory, ${ }^{214,215}$ as discussed above (Sec. V. B. 1).

Homogeneous amorphization is an important process for intermetallics and some ceramics; however, in nearly all the ceramics of interest as actinide host phases, amorphization due to $\alpha$-decay and heavy-ion irradiation is known to occur heterogeneously. This has been confirmed in apatite, zircon, pyrochlore, and zirconolite structure types by electron microscopy and diffraction studies that characterized the amorphization process as a function of increasing dose in actinide-containing ceramics of interest, ${ }^{36,113-116,133,178}$ in their mineral analogues, ${ }^{84,140,161}$ and under heavyion irradiation. ${ }^{84-87,254}$ The heterogeneous nature of the amorphization process in these phases is illustrated in the high-resolution electron microscopy (HREM) images in Fig. 16 for ion-irradiated apatite. ${ }^{86}$ In general, the amorphization process due to $\alpha$-decay in these materials can be described as follows: (i) at low dose levels ( $<10^{18} \alpha$-decays $/ \mathrm{g}$ ), the materials generally exhibit a strongly crystalline electron diffraction pattern, clearly resolvable individual damaged regions (observable by their strain contrast), and nearly perfect lattice images under higher resolution; (ii) at increasing dose levels ( $>1 \times 10^{18} \alpha$-decays $/ \mathrm{g}$ ), the density of damaged regions increases to the point that individual regions are no longer readily distinguished, a radial ring of diffuse intensity associated with the presence of amorphous material is observed in the electron diffraction pattern, and amorphous domains that exhibit mottled contrast are clearly observable in high-resolution images; and

![](./images/f3c4bd58-4c11-46c4-b431-ab9868ecd105-26_845_1189_253_455.jpg)
FIG. 16. HREM images of $\mathrm{Ca}_{2} \mathrm{La}_{8}\left(\mathrm{SiO}_{4}\right)_{6} \mathrm{O}_{2}$ irradiated with $1.5 \mathrm{MeV} \mathrm{Kr}^{+}$ions: (a) unirradiated, (b) 0.03 dpa , (c) 0.06 dpa , and (d) $0.24 \mathrm{dpa} .^{86}$

(iii) at higher doses (on the order of 5 to $10 \times 10^{18} \alpha$-decays $/ \mathrm{g}$, depending on the phase), the material becomes fully amorphous with no evidence of any residual crystallinity in the electron diffraction patterns.

Although amorphization occurs predominantly by heterogeneous processes in these ceramic phases, the dominant process (direct-in-cascade or overlap) has not been identified, except in two cases. In ${ }^{244} \mathrm{Cm}$-doped $\mathrm{Ca}_{2}(\mathrm{Nd})_{8}\left(\mathrm{SiO}_{4}\right)_{6} \mathrm{O}_{2},^{162,163}$ it has been shown that amorphization primarily occurs directly in the cascades of the recoil nuclei emitted during $\alpha$-decay of Cm . For this material, the increase in amorphous fraction, $f_{a}$, with dose, $D$, generally follows the direct impact model ${ }^{278}$ for amorphization that is given by the following expression:

$$
f_{a}=1-\exp \left(-B_{a} D\right),
$$

where $B_{a}$ is the amount of amorphous material produced per $\alpha$-recoil and $D$ is the dose. The change in amorphous fraction with dose for $\mathrm{Ca}_{2} \mathrm{Nd}_{8}\left(\mathrm{SiO}_{4}\right)_{6} \mathrm{O}_{2}$ is shown in Fig. 17. At the higher doses, $f_{a}$ for $\mathrm{Ca}_{2} \mathrm{Nd}_{8}\left(\mathrm{SiO}_{4}\right)_{6} \mathrm{O}_{2}$ deviates somewhat from the behavior predicted by the direct impact model, suggesting that additional mechanisms (e.g., defect accumulation processes, cascade overlap processes, strain-induced amorphization, and/or instability of crystalline "islands" below a critical size) may be contributing in a collective manner to the overall amorphization process. Amorphization in Pu-doped and natural zircons has been shown ${ }^{84,155,161-163}$ to be consistent with the double cascade-overlap model for amorphization, ${ }^{278}$ which is given by the expression:

$$
f_{a}=1-\left[\left(1+B_{d} D+B_{d}{ }^{2} D^{2} / 2\right) \exp \left(-B_{d} D\right)\right],
$$

where $B_{d}$ is the amount of material damaged per $\alpha$-recoil. The amorphous fractions for Pu-doped and natural zircons (Fig. 17) exhibit very similar behaviors as functions of cumulative displacement dose, except for an offset at low dose in natural zircons due to defect recovery processes over geologic time. ${ }^{155,163}$

The above results and models represent idealizations of the amorphization process as caused by single mechanisms, without any consideration for temperature and annealing effects. Under actual irradiation conditions, there may be a mixture of different processes causing amorphization, such as a combination of direct-impact, cascade-overlap, and defect accumulation processes.

![](./images/f3c4bd58-4c11-46c4-b431-ab9868ecd105-26_648_843_1808_1074.jpg)
FIG. 17. Amorphous fraction as a function of dose $\mathrm{Ca}_{2}(\mathrm{Nd}, \mathrm{Cm})_{8}$ $\left(\mathrm{SiO}_{4}\right)_{6} \mathrm{O}_{2},(\mathrm{Zr}, \mathrm{Pu}) \mathrm{SiO}_{4}$, and natural zircon. ${ }^{163}$

There are also the influences of temperature and annealing, which can affect the amorphization processes and relative kinetics in a complex manner. Consequently, the dominant amorphization process may change with temperature. The effects of temperature and annealing on amorphization processes are discussed in the next section.

## 4. Amorphization kinetics

During irradiation, the production of radiation damage is mitigated by simultaneous damage recovery processes, and the rate of damage evolution (e.g., amorphization) will depend on the relative magnitude of these two processes under the irradiation conditions at any given time. For irradiation-induced amorphization, these recovery processes may be associated with point defect migration and annealing in the crystalline state, defect and ion migration in the amorphous state, or epitaxial recrystallization at the crystalline/amorphous boundaries. Obviously, if the rate of amorphization is less than the rate of the recovery processes, amorphization cannot proceed. Since most available data on amorphization kinetics in relevant ceramics have been obtained using greatly accelerated ion-irradiation techniques, an important goal of understanding amorphization kinetics for nuclear waste ceramics is to be able to predict whether or not amorphization will occur under the actual radiation conditions (damage rate and temperature) expected in a geologic repository, and if amorphization occurs, what the rate of amorphization will be under the repository conditions. Such understanding can be gained only through detailed studies of the dependence of amorphization on time, temperature, dose rate, and ion mass/energy.
a. Summary of available data. There have been only limited studies on the kinetics of amorphization in ceramic nuclear waste phases. As noted above, amorphization in natural zircons has been observed to occur at slightly higher doses than those measured for Pucontaining and ion-irradiated zircons. ${ }^{84}$ This behavior has been determined to be due to defect recovery processes over geologic time. ${ }^{155,163}$ Similar recovery behavior over geologic time periods is postulated for natural zirconolite, since the dose required for complete amorphization in natural zirconolite is six times higher than that measured for both actinide-doped and ion-irradiated zirconolites. ${ }^{283}$

The detailed temperature dependence of $\alpha$-decayinduced amorphization has not been studied in any materials; however, there is some limited information available from a study of the temperature dependence of $\alpha$-decay damage in $\mathrm{CaPuTi}_{2} \mathrm{O}_{7} .^{113,114}$ In this study, the critical dose for complete amorphization is apparently slightly higher at 575 K than at 350 K , and at a
temperature of 875 K , no loss of crystallinity is evident even at $1 \times 10^{19} \alpha$-decays $/ \mathrm{g}$. Consequently, at the dose rate in this material ( $10^{-9} \mathrm{dpa} / \mathrm{s}$ ), the critical temperature above which amorphization does not occur is between 575 and 875 K .

More recently, ion irradiation has been used to study the temperature dependence of amorphization in a number of relevant crystalline phases, ${ }^{84-89}$ as illustrated in Fig. 18 for several phases and in Fig. 19 for different compositions within the same zircon structure type. ${ }^{88,164,189}$ A detailed study ${ }^{84}$ of radiation-induced amorphization in zircon at room temperature showed that the amorphization dose for heavy-ion irradiation ( $10^{-4}$ to $10^{-3} \mathrm{dpa} / \mathrm{s}$ ) is nearly identical to that from $\alpha$-decay in ${ }^{238} \mathrm{Pu}$-doped zircon ( $3 \times 10^{-9} \mathrm{dpa} / \mathrm{s}$ ). Thus, at 300 K , the amorphization process in zircon is nearly

![](./images/f3c4bd58-4c11-46c4-b431-ab9868ecd105-27_673_852_973_1069.jpg)
FIG. 18. The temperature dependence of amorphization in several potential actinide host phases under $1.5 \mathrm{MeV} \mathrm{Kr}^{+}$irradiation. ${ }^{84-86,89}$

![](./images/f3c4bd58-4c11-46c4-b431-ab9868ecd105-27_682_847_1781_1072.jpg)
FIG. 19. The temperature dependence of amorphization in the zircon structure type. $88,164,189$

independent of the damage source and damage rate, and high-resolution electron microscopy results ${ }^{84}$ confirm that the damage ingrowth processes for ion-irradiated and natural zircons are similar. Since amorphization of zircon does not exhibit a significant dependence on temperature (i.e., mobile defects) at 300 K , ${ }^{84}$ these results are consistent with rate theory models that predict no dose-rate dependence at temperatures where defects are immobile. In apatite, ${ }^{85}$ the critical dose at 300 K for amorphization from heavy ions ( $5 \times 10^{-4} \mathrm{dpa} / \mathrm{s}$ ) is slightly higher (40\%) than that measured due to ${ }^{244} \mathrm{Cm}$ decay ( $3 \times 10^{-9} \mathrm{dpa} / \mathrm{s}$ ); this behavior, however, may be due to the effects of irradiation spectrum rather than dose-rate effects. At elevated temperatures, the effects of dose rate in both zircon and apatite are expected to be more pronounced.

There have been several studies of the influence of ion species on amorphization in ceramics. ${ }^{85,271,272,284-286}$ In general, heavy ions increase the temperature range over which amorphization is possible relative to electron (or very light ion) irradiation. In the case of $\mathrm{Ca}_{2} \mathrm{La}_{8}\left(\mathrm{SiO}_{4}\right)_{6} \mathrm{O}_{2}{ }^{85}$ (Fig. 20) and SiC, ${ }^{271,272,284}$ the difference in critical temperature due to particle mass/energy can amount to several hundred ${ }^{\circ} \mathrm{C}$. This may be due to differences in the distributions and types of defects formed and an ionization effect due to differences in the ratios of the electronic to nuclear stopping powers. As noted above (Fig. 6), simultaneous irradiation of $\mathrm{Ca}_{2} \mathrm{La}_{8}\left(\mathrm{SiO}_{4}\right)_{6} \mathrm{O}_{2}$ with 300 keV electrons during $1.5 \mathrm{MeV} \mathrm{Xe}^{+}$irradiation significantly suppresses the rate of amorphization as compared to irradiation with $\mathrm{Xe}^{+}$alone. ${ }^{225}$
b. Existing models. Several models have been used to describe the temperature dependence of ion-beaminduced amorphization in ceramics and semiconduc-

![](./images/f3c4bd58-4c11-46c4-b431-ab9868ecd105-28_663_839_1793_182.jpg)
FIG. 20. Temperature dependence of amorphization in ion-irradiated $\mathrm{Ca}_{2} \mathrm{La}_{8}\left(\mathrm{SiO}_{4}\right)_{6} \mathrm{O}_{2} .{ }^{85}$

tors. ${ }^{84,85,287-289}$ In general, the effects of temperature on amorphization can be described by simultaneous recovery processes with activation energies, $E_{a}$, associated with defect migration/recombination in the crystal structure, defect and ion diffusion in the amorphous state, or epitaxial recrystallization at the crystalline/amorphous interface. In many of the existing models, rather simple relationships are derived between temperature and the dose required for complete amorphization. These relationships are generally given by an expression of the form:

$$
\ln \left[1-\left(D_{0} / D\right)^{1 / m}\right]=C-E_{a} / n k T
$$

where $D_{0}$ is the dose for complete amorphization at $0 \mathrm{~K}, C$ is a constant dependent on ion flux and cascade size, and both $m$ and $n$ are model dependent constants [Morehead and Crowder ${ }^{287}$ derived $m=2$ (or 3) and $n=2$, Dennis and Hale ${ }^{288}$ derived $m=2$ and $n=1$, and Weber ${ }^{84,85}$ derived $m=1$ and $n=1$ ]. Although these models have been adequate in describing the observed temperature dependence of amorphization in both semiconductors and ceramics, it is recognized that the kinetic processes controlling amorphization may be more complex than the single activated process that these models represent.

Recently, the approach of single defect kinetics has been used to modify the direct impact and double overlap models for amorphization [Eqs. (7) and (8)] of apatite and zircon, respectively. ${ }^{164}$ Using activation energies and other parameters from the literature, these modified kinetic expressions have been used to model the time, temperature, and dose rate of amorphization in both apatite and zircon under expected repository conditions. Although these are relatively simple models that certainly require further refinement (if data are ever available), they predict that zircon will amorphize under conditions typical of a near-surface repository, such as Yucca Mountain, while apatite will remain crystalline due to the kinetics of the recovery processes.

In the field of irradiation-induced amorphization in intermetallic compounds, where amorphization occurs homogeneously by the accumulation of defects, other models have been used to describe amorphization kinetics. ${ }^{273,281,290}$ Although such homogeneous amorphization is not generally observed in the ceramic phases of interest for nuclear waste immobilization, these intermetallic approaches may be applicable, with some modifications, to the heterogeneous amorphization processes that have been observed in most of these ceramics. For example, using rate theory, ${ }^{214,215}$ the concentration of accumulated defects can be calculated as a function of dose rate, time, and temperature, and the corresponding change in free energy (or static displacement) determined. Such an approach could be used
to model the amorphization kinetics. In order to apply such models, however, it will be necessary to determine experimentally the critical values $\Delta G_{\mathrm{ca}}$ or $\left\langle x^{2}\right\rangle_{\text {crit }}$ for the relevant ceramics. It will also be necessary to generate reliable experimental data on amorphization kinetics as functions of different ion species and dose rates.
c. Modeling considerations. Comprehensive models of amorphization kinetics are clearly needed and should take into account damage rate, PKA spectrum, incascade amorphization, and ionization-induced diffusion. The standard approach to modeling evolutionary changes in microstructure controlled by defect kinetics, such as some amorphization processes, is to use rate theory. The creation of vacancies and interstitials that can migrate through the lattice and either recombine or be absorbed at defect sinks, including amorphous domains, provides the driving force controlling the kinetics of amorphization. As noted, the application of rate theory to ceramics is in itself a formidable task, and the results obtained for one structure type will not necessarily be valid for others because of the different topological properties. It is nevertheless necessary to solve the equations to predict amorphization kinetics, as has been done for a few cases in intermetallics ${ }^{273,281,290}$ and anisotropic materials. ${ }^{291}$ The use of kinetic Monte Carlo techniques also has potential applications in this area; however, it will be necessary to obtain reliable values of the defect properties from theory, computer simulations, or experimental methods.

Other approaches may be required in the case of heterogeneous amorphization. In the case of amorphization directly in the $\alpha$-recoil displacement cascade, the recovery processes may be associated with epitaxial recrystallization at the crystalline-amorphous interface of the amorphous domains and less dependent on the migration enthalpies of interstitials and vacancies. For such epitaxial recovery processes, there will in general be no unique activation energy, as it will depend on the size of the amorphous domain. Since heterogeneous amorphization is apparently the dominant mechanism induced by $\alpha$-decay in nuclear waste ceramics, there is a great need for additional studies in this area.

Ionization-induced diffusion ${ }^{67,69,91,92}$ might inhibit amorphization for both the homogeneous (point defect accumulation) and heterogeneous (in-cascade) cases, since both defect and recrystallization kinetics would be enhanced. The effect of ionization-induced diffusion would be expected to be more pronounced for the homogeneous amorphization process, since large changes in the interstitial migration enthalpies may occur (including possibly athermal interstitial migration). Data for several oxides ${ }^{189,225}$ suggest that ionization-induced diffusion can retard or inhibit amorphization under high-doserate electron and ion irradiation conditions where the electronic to nuclear stopping power ratios are large.

However, ionization-induced diffusion may be less effective in retarding amorphization from $\alpha$-recoil nuclei under repository conditions, where both the electronic to nuclear stopping power ratios and the dose rates are significantly smaller. Consequently, the effects of dose rate on ionization-induced diffusion processes and kinetics must be investigated in order to interpret ionirradiation data and predict behavior under repository conditions.

Many crystalline ceramics exist in a narrow range of stoichiometry, since any departure from exact stoichiometry has to be accommodated by interstitials, vacancies, or antisite defects at great energy cost. Thus, it is important to understand the influence of departures from stoichiometry (caused, for example, by the recoilinduced transfer of atoms from the crystalline phase into the glassy phase in glass-ceramics or by transmutation) on the amorphization susceptibility. In addition, the presence of extended defects, such as dislocations, stacking faults and antiphase boundaries, have been shown to facilitate amorphization in some materials. Preferential grain-boundary amorphization under electron irradiation has been observed in quartz ${ }^{292}$ and recently observed in spinel and coesite. ${ }^{293}$ It is particularly important to understand the amorphization susceptibility in grain boundaries, as leaching often occurs preferentially at those sites.

## 5. Recrystallization

a. Epitaxial recrystallization. Solid-state epitaxial recrystallization at the crystalline/amorphous interface in many of these ceramic phases could control the kinetics of the amorphization process. Annealing of ion-beamamorphized layers, such as has been studied in the perovskite phases, $\mathrm{CaTiO}_{3}{ }^{148,149}$ and $\mathrm{SrTiO}_{3},^{150,151}$ can provide activation energies for solid-state epitaxial recrystallization at an effectively semi-infinite interface. Similar studies have not been performed for other relevant phases, but such studies would provide an upper limit to the activation energy for annealing discrete amorphous zones in each phase. Fission track annealing in natural minerals and reactor-irradiated phases or the annealing of tracks produced by high-energy ( GeV ) heavy ions also can provide information on solid-state epitaxial recrystallization at finite surfaces if the tracks are amorphous. Unfortunately, in many of the studies of relevant phases, the nature of the track damage (i.e., whether disordered-crystalline or amorphous) has not been determined. In zircon, such heavy-ion tracks have been shown to be amorphous, ${ }^{294}$ and annealing studies ${ }^{295-297}$ of such tracks in zircon yield activation energies for solid-state epitaxial recrystallization. It has been shown that fission track annealing in zircon exhibits anisotropy, and the activation energies for track
annealing in the (001), (011), and (100) planes are 2.15, 2.87, and 3.60 eV , respectively. ${ }^{297}$ Heavy-ion track annealing in fluoroapatite is reported to have an activation energy of $0.7 \pm 0.1 \mathrm{eV}^{296,297}$; however, the nature of the damage track (crystalline or amorphous) has not been reported.
b. Recrystallization of fully amorphous state. Recrystallization of the fully amorphous state in ceramics is an exothermic reaction that results in the release of stored energy. Isochronal annealing studies of fully amorphous specimens of $(\mathrm{Gd}, \mathrm{Cm})_{2} \mathrm{Ti}_{2} \mathrm{O}_{7}$, ${ }^{116} \mathrm{Ca}(\mathrm{Zr}, \mathrm{Cm}) \mathrm{Ti}_{2} \mathrm{O}_{7}$, ${ }^{116} \mathrm{Ca}_{2}(\mathrm{Nd}, \mathrm{Cm})_{8}\left(\mathrm{SiO}_{4}\right)_{6} \mathrm{O}_{2},{ }^{163,176}(\mathrm{Zr}, \mathrm{Pu}) \mathrm{SiO}_{4},{ }^{155,156,163}$ and natural zircon ${ }^{298}$ have been performed. The isochronal $(12 \mathrm{~h})$ recovery results for several materials are summarized in Fig. 21. For both (Gd, Cm$)_{2} \mathrm{Ti}_{2} \mathrm{O}_{7}$ (Fig. 21) and $\mathrm{Ca}(\mathrm{Zr}, \mathrm{Cm}) \mathrm{Ti}_{2} \mathrm{O}_{7}$ (not shown), there is a linear recovery of density with temperature prior to singlestage recrystallization, ${ }^{116}$ which suggests the amorphous state for these materials has a range of densities that vary with temperature, consistent with the observations of Clinard and co-workers. ${ }^{113}$ There is little recovery in density prior to the onset of recrystallization in $\mathrm{Ca}_{2}(\mathrm{Nd}, \mathrm{Cm})_{8}\left(\mathrm{SiO}_{4}\right)_{6} \mathrm{O}_{2},(\mathrm{Zr}, \mathrm{Pu}) \mathrm{SiO}_{4}$, and natural zircon (not shown), suggesting a narrower range of densities for the amorphous state in these two structures. Amorphized $\mathrm{Ca}_{2}(\mathrm{Nd}, \mathrm{Cm})_{8}\left(\mathrm{SiO}_{4}\right)_{6} \mathrm{O}_{2}$ recrystallizes to the original apatite structure in a single recovery stage, ${ }^{163,176}$ while recrystallization of amorphized ( $\mathrm{Zr}, \mathrm{Pu}) \mathrm{SiO}_{4}$ occurs in two stages involving the initial crystallization of some pseudo-cubic $\mathrm{ZrO}_{2}$ nuclei prior to full recrystallization back to the original zircon structure. ${ }^{155,156,163}$ Recrystallization of amorphized $\mathrm{Ca}_{2}(\mathrm{Nd}, \mathrm{Cm})_{8}\left(\mathrm{SiO}_{4}\right)_{6} \mathrm{O}_{2}$, which has been studied in some detail, ${ }^{176}$ releases $130 \mathrm{~J} / \mathrm{g}$ of stored energy and occurs with an activation energy of $3.1 \pm 0.2 \mathrm{eV}$. Although rigorous determinations of the

![](./images/f3c4bd58-4c11-46c4-b431-ab9868ecd105-30_663_847_1800_180.jpg)
FIG. 21. Recovery of density during recrystallization of $\mathrm{Ca}_{2}$ (Nd, $\mathrm{Cm})_{8}\left(\mathrm{SiO}_{4}\right)_{6} \mathrm{O}_{2},{ }^{163,176}(\mathrm{Gd}, \mathrm{Cm})_{2} \mathrm{Ti}_{2} \mathrm{O}_{7},{ }^{116}$ and $(\mathrm{Zr}, \mathrm{Pu}) \mathrm{SiO}_{4}$. ${ }^{155,156,163}$

recrystallization kinetics are not available for other relevant ceramics, the activation energies for recrystallization in zirconolite/pyrochlore, ${ }^{116,235,238}$ zircon, ${ }^{155,156}$ and monazite ${ }^{239}$ structures have been estimated.

## F. Helium accumulation, trapping, and bubble formation

Helium has a limited solubility in most ceramics. At increased concentrations, it may form bubbles, which can cause swelling and affect many of the physical properties of the solid. The consequences of high gas concentrations are well known for nuclear fuels and the heavy fission gases Kr and Xe . Although the effects for the smaller He atoms may be less pronounced, the effects of He accumulation need to be studied and understood. Few data exist on the behavior of He in potential actinidehost phases. Consequently, studies of He solubility, diffusion, trapping, and release in these ceramic phases are needed. In addition, the evolution of He bubbles, including the temperature and dose dependence, should be investigated. Such studies of bubble formation will require careful characterization by transmission electron microscopy and small angle x-ray scattering, such as has been done recently for a nuclear waste glass. ${ }^{299}$

In order to understand the potential effects of He accumulation, it is instructive to consider the mechanisms of a damage effect of great importance for $\mathrm{UO}_{2}$ fuel, which is the grain subdivision or polygonization of high burnup $\mathrm{UO}_{2}$ fuel (the so-called rim-effect). Recent work ${ }^{310}$ on ion-implanted $\mathrm{UO}_{2}$ indicates that this effect may be gas-driven. The threshold conditions for polygonization in $\mathrm{UO}_{2}$ correspond to about $1 \mathrm{wt} . \%$ Xe, a displacement dose of 2000 dpa , and $\sim 9 \mathrm{~cm}^{3} \mathrm{Xe}(\mathrm{NTP}) / \mathrm{cm}^{3}$ fuel. Most experiments with actinidecontaining ceramics have not exceeded 1 dpa or $0.1 \mathrm{~cm}^{3} \mathrm{He} / \mathrm{cm}^{3}$ ceramic. In the case of Pu-containing ceramic waste forms, however, the He concentration after long storage times will be much larger (a factor of 100) than the threshold Xe concentration for polygonization.

In some natural minerals, most notably natural $\mathrm{UO}_{2}$ (uraninite) or ( $\mathrm{U}, \mathrm{Th}) \mathrm{O}_{2}$ (thorianite) with ages ranging from 200 to 500 million years, high damage levels (100 to 200 dpa ) and high He concentrations (on the order of $0.5 \mathrm{wt} . \% \mathrm{He}$ ), corresponding to some $300 \mathrm{~cm}^{3} \mathrm{He}(\mathrm{NTP}) / \mathrm{cm}^{3}$ mineral, are found. Similar He concentrations will only be reached in waste matrices with high actinide loading over long time periods that correspond to many half-lives. Transmission electron microscopy studies of such minerals with high damage levels and high He concentrations show evidence for polygonization, and these minerals "explode" when heated to about $800^{\circ} \mathrm{C} .^{300}$ This phenomenon is accompanied by a burst release of He and extensive bubble formation, which strongly supports the need to study the consequences
of He buildup in waste ceramics. Bubbles that are assumed to contain He have been observed in high-dose metamict minerals ${ }^{301}$; however, little is known on the effect of the He bubbles on materials properties. It is possible that the crystalline-to-amorphous phase change could sweep the He out of the matrix. Furthermore, He diffusion may be faster in the amorphous state, causing more He release during storage; this could reduce the overall He concentration and associated effects in the matrix but could possibly cause canister failure. Valuable exploratory investigations could be completed using natural analogue phases containing high U and Th concentrations (i.e., high damage levels).
