Repository: gclopton/research_2025

File: Papers/Actinide Context, Surrogacy and Stockpile Stewardship/Section 2: Plutonium Immobilization, Waste Forms, and Radiation-Tolerant Ceramics/markdown_originals/Weber et al 1998 - Radiation effects in crystalline ceramics for the immobilization of high-level nuclear waste and plutonium/Weber et al 1998 - Radiation effects in crystalline ceramics for the immobilization of high-level nuclear waste and plutonium.md (part 5 of 7)
# Radiation effects in crystalline ceramics for the immobilization of high-level nuclear waste and plutonium 
Several studies ${ }^{140,237}$ have reported the presence of near-spherical microvoids or bubbles ranging in diameter from 100 to 400 nm in highly damaged natural zirconolites. These bubbles have been attributed to the accumulation of He from the $\alpha$-decay of U and Th impurities, and their daughter products. Bubbles have also been observed in metamict $\mathrm{Nb}-\mathrm{Ta}-\mathrm{Ti}$ oxides, ${ }^{301}$ as well as in annealed uraninite, $\mathrm{UO}_{2+x} \cdot{ }^{302}$ There are also extensive data and models ${ }^{303,304}$ of fission gas bubble formation in $\mathrm{UO}_{2}$ that may be relevant to bubble formation from He accumulation in nuclear waste ceramics.

## G. Mechanical properties

Ion implantation is widely used to change the mechanical behavior of ceramic surfaces. It is thus not surprising that similar radiation-induced changes in mechanical properties are observed in actinide-host phases due to $\alpha$-decay. The effects of $\alpha$-decay induced amorphization on hardness, elastic modulus, and fracture toughness have been investigated as a function of dose (up to $5 \times 10^{18} \alpha$-decays $/ \mathrm{g}$ ) in several ceramic phases containing ${ }^{238} \mathrm{Pu}$ or ${ }^{244} \mathrm{Cm}$ and in some natural mineral analogues. Additional data have been obtained from studies utilizing heavy-ion irradiation.

The hardness and elastic moduli of Cm -doped $\mathrm{Gd}_{2} \mathrm{Ti}_{2} \mathrm{O}_{7}$ and $\mathrm{CaZrTi}_{2} \mathrm{O}_{7}$ have been shown to decrease steadily with increasing $\alpha$-decay dose ${ }^{116}$; a similar decrease in hardness with increasing $\alpha$-decay dose has been reported in $\mathrm{CaPuTi}_{2} \mathrm{O}_{7}{ }^{305}$ Decreases in hardness and elastic moduli with increasing dose have also been observed in natural zircons ${ }^{306-308}$ and in synthetic zircon irradiated with 540 keV Pb ions. ${ }^{309}$ In general, the decreases in hardness range from 25 to $50 \%$, and the decreases in elastic moduli are in the range of 50 to $70 \%$. The softening of these materials with increasing dose is due to the radiation-induced amorphization that results in a lower density structure.

The fracture toughness in Cm -doped $\mathrm{Gd}_{2} \mathrm{Ti}_{2} \mathrm{O}_{7}$, ${ }^{116} \mathrm{CaZrTi}_{2} \mathrm{O}_{7},{ }^{116}$ and $\mathrm{Ca}_{2} \mathrm{Nd}_{8}\left(\mathrm{SiO}_{4}\right)_{6} \mathrm{O}_{2},{ }^{178}$ as well as in $\mathrm{CaPuTi}_{2} \mathrm{O}_{7},{ }^{305}$ has been shown to increase by up $100 \%$ with increasing $\alpha$-decay dose to a broad maximum and
then decrease slightly as the materials approach the fully amorphous state. The increase in fracture toughness is attributed to the composite (two-phase) nature of the microstructure, which consists of mixed crystalline and amorphous domains. At low to intermediate doses, the microstructure consists of amorphous tracks in a crystalline matrix, and this composite microstructure can inhibit crack propagation and increase the fracture toughness. At high doses where the amorphous phase becomes the dominant matrix with remnant crystallites, the fracture toughness decreases slightly as some of the internal stresses are relieved. This is supported by the observed decrease in stored energy in $\mathrm{CaPuTi}_{2} \mathrm{O}_{7}$ at high doses, ${ }^{234}$ which suggests a relaxation of disorder, and by the analysis of strain accumulation in natural pyrochlores. ${ }^{213}$

Additional helpful information has recently become available from indentation tests in the high burnup, socalled rim zone of LWR $\mathrm{UO}_{2}$ fuel. ${ }^{310}$ In this zone, the burnup is very high due to a high production of ${ }^{239} \mathrm{Pu}$ by resonance neutron capture in ${ }^{238} \mathrm{U}$, and a grainsubdivision process (polygonization) occurs. A Vickers indentation study along radial directions of the $\mathrm{UO}_{2}$ fuel showed a decrease in hardness $H$ (by $\sim 30 \%$ ) and an increase in fracture toughness $K_{I c}$ (by $\sim 100 \%$ ) that follow the radial burnup profile. It is worth noting that the concentration of actinides, and hence the $\alpha$-decay rate, increases with the increasing burnup as does the rare-gas ( Xe and He ) content. Since these measurements are made $2-3$ years after removal from the reactor, the contribution of the $\alpha$-decay damage may be important. Therefore, these results can be taken as a first indication of the behavior that might be expected in a Pu-containing phase that has been stored for a long time, has undergone polygonization, and contains helium bubbles.

The net result of the decreases in hardness and elastic modulus and increases in fracture toughness is a reduced brittleness and enhanced resistance against crack propagation in these ceramic phases as a result of $\alpha$-decay damage. The extensive experience with so many materials of different structures and the similar nature of the radiation-induced changes in mechanical properties strongly suggest that the expected behavior for other potential waste ceramic phases will not be significantly different.

## H. Thermal properties

The thermal conductivity of actinide compounds is known to decrease significantly due to $\alpha$-decay damage, mainly by phonon scattering at point defects. As an example, the thermal conductivity of ${ }^{239} \mathrm{PuO}_{2}$, which does not become amorphous, decreases by a factor of 3 at $60^{\circ} \mathrm{C}$ within one year due to point defect accumulation. ${ }^{311}$ Depending on actinide loading and
dimensions of the ceramic waste form, the originally existing temperature gradient will increase and may significantly affect microstructural evolution and durability. Thermal diffusivity (laser flash) and heat capacity measurements on both as-produced and self-damaged actinide waste forms are, therefore, needed.

## I. Chemical durability

The principal mechanism for the release of radionuclides from the emplaced waste forms is by corrosion of the waste forms in the presence of water. There have been surprisingly few systematic studies designed to evaluate the change in leach rate of a crystalline ceramic as a function of radiation damage, whether due to ionization or ballistic processes. Proper studies will require carefully controlled irradiations, over a range of doses and temperatures, combined with systematic studies of both the corrosion rates and mechanisms as functions of temperature, solution pH , oxidation potential (Eh), and flow rate. No satisfactory experiments have yet been completed; however, increases in leach rates have been noted for actinide-doped phases, naturally occurring phases containing U and Th, and in some ion-irradiated ceramics, as discussed below. In general, the increases in leach rates range from a factor of 10 to 100 . It must be noted that the leach rates of the amorphous (damaged) state in the ceramics studied to date are still lower than those of glass waste forms.

## 1. Summary of available data

The radiation-induced changes in the leach rates of Cm-doped $\mathrm{Gd}_{2} \mathrm{Ti}_{2} \mathrm{O}_{7}, \mathrm{CaZrTi}_{2} \mathrm{O}_{7}$, and $\mathrm{Ca}_{2} \mathrm{Nd}_{8}\left(\mathrm{SiO}_{4}\right)_{6} \mathrm{O}_{2}$ have been determined from leach tests of both fully damaged (amorphized) specimens and a second set of specimens that had been fully recrystallized to the original structure by appropriate annealing. ${ }^{177}$ The results of these studies indicate that radiation-induced amorphization increased the leach rate by a factor of $20-50$ for $\mathrm{Gd}_{2} \mathrm{Ti}_{2} \mathrm{O}_{7}$, and by a factor of 10 for both $\mathrm{CaZrTi}_{2} \mathrm{O}_{7}$ and $\mathrm{Ca}_{2} \mathrm{Nd}_{8}\left(\mathrm{SiO}_{4}\right)_{6} \mathrm{O}_{2}$. The leaching of $\mathrm{Gd}_{2} \mathrm{Ti}_{2} \mathrm{O}_{7}$ appeared to occur incongruently, with the non- $\mathrm{TiO}_{6}$ network ions being selectively leached.

Because of the important implications in determining the $\mathrm{U} / \mathrm{Pb}$ systematics of zircons for geologic age dating, there are data on the increased loss of nuclides as a function of increasing degree of damage. ${ }^{312-316}$ In a study of a suite of natural zircons with varying contents of uranium and thorium, Ewing et al. ${ }^{313}$ found that over a dose range of $10^{17}$ to $10^{19} \alpha$-decay events $/ \mathrm{g}$, there was a one order of magnitude increase in the leach rate. For completely metamict zircons (dose $\geqslant 10^{19} \alpha$-decay events/ g ), the increase in leach rate was nearly two orders of magnitude. These results are consistent with the observation that loss of nuclides and increased
solubility are, at least in part, related to the increasing level of radiation damage in zircon. ${ }^{312,314,316}$ As early as the 1970s, it was recognized that the discordance in U/ Pb age determinations of zircon crystals could be reduced by mechanically (i.e., abrasion) or chemically (i.e., etching with hydrofluoric acid) removing the altered (metamict) areas of the zircons. ${ }^{317,318}$ These altered areas often have higher U concentrations and occur in the outer zones of single crystals; thus, these altered zones have experienced more $\alpha$-decay event damage. ${ }^{319,320}$

Results by Sales et al. ${ }^{321}$ suggest that the leach rate of a synthetic monazite, $\mathrm{LaPO}_{4}$, containing simulated waste remains low even after the material has been transformed to an amorphous state by irradiation with $250 \mathrm{keV} \mathrm{Bi}{ }^{+}$ions. However, work by Eyal and Kaufmann ${ }^{322}$ on natural monazite indicates that there is a preferential dissolution of the radionuclide daughterproducts, ${ }^{234} \mathrm{U},{ }^{230} \mathrm{Th}$, and ${ }^{228} \mathrm{Th}$, by factors of between 1.1 and 10 relative to the structurally incorporated parent isotopes ${ }^{238} \mathrm{U}$ and ${ }^{232} \mathrm{Th}$, respectively. This isotopic fractionation is attributed to radiation damage in the tracks of the recoiling daughter nuclei emitted during $\alpha$-decay of the parent isotopes. While there have been some concerns regarding the interpretation of these results, ${ }^{185}$ the increases in dissolution rates are similar to those observed in other actinide-host phases, such as naturally occurring thorianite ( $\mathrm{ThO}_{2}$ ) and uraninite $\left(\mathrm{UO}_{2}\right) .^{323}$ Leaching experiments of these phases and measurements of the Th and U isotopes show that there is a strongly enhanced release of short-lived ${ }^{228} \mathrm{Th}$ relative to ${ }^{232} \mathrm{Th}$, but only slight enhancement of long-lived ${ }^{234} \mathrm{U}$ and ${ }^{230} \mathrm{Th}$ relative to ${ }^{238} \mathrm{U}$ and ${ }^{232} \mathrm{Th}$. These results can be interpreted as due to natural annealing of the damage cascade over periods of tens of thousands of years. This chemical etching technique is a powerful method for probing the thermal stability of $\alpha$-recoil damage tracks in a wide variety of crystalline materials, as well as glasses. ${ }^{324,325}$ These results are consistent with the over an order of magnitude increase in leach rate observed in heavy-ion irradiated $\mathrm{UO}_{2} .{ }^{326}$ Increased leaching of up to a factor of 10 also has been reported in sphene and sphene-ceramics irradiated with $280 \mathrm{keV} \mathrm{Bi}^{2+}$ ions. ${ }^{327}$

## 2. Mechanisms and needs

Depending on the type of solid, there are a number of different corrosion mechanisms, and in fact, the mechanism may change as a function of temperature, $\mathrm{Eh}, \mathrm{pH}$, solution composition, and flow rate. Each of these parameters, particularly temperature and pH , can affect the leach rate by many orders of magnitude. The microstructure of a solid can also affect the corrosion rate. Thus, radiation damage to a ceramic waste form, as the results above demonstrate, can affect the leach rate as a result of (i) an increase in surface area due
to microfractures created because of differential or anisotropic radiation-induced volume expansions, (ii) the reduced thermodynamic stability of the radiationinduced aperiodic domains, (iii) the higher chemical reactivity due to strain fields around amorphous domains (e.g., an $\alpha$-recoil track), (iv) the higher chemical reactivity due to decreased cation coordination in the amorphous state, (v) an increase in ionic diffusivities in the damage state that provides a convenient medium for ion exchange reactions that initiate corrosion, and (vi) solute segregation that leads to enhanced removal of radionuclides. In addition, actinides released during aqueous corrosion of glass and ceramic waste forms usually have a relatively low solubility and precipitate in the leached gel layer as actinide-bearing phases. ${ }^{159,168,169,328}$ However, radiation damage to these actinide-bearing precipitates may lead to the formation of amorphous colloids that are mobile, thus, enhancing actinide transport and increasing the concentrations of radionuclides in solution. All of these possibilities are expected to contribute to an increase in the release (and possible transport) of radionuclides depending on the nature and extent of the radiation damage. The microstructural changes in the radiation-damaged solid will depend most critically on the cumulative dose and the thermal history of the waste form over extended periods of time.

The radiation-induced changes in microstructure evolve over long time periods and are of critical importance to the long-term radionuclide release during corrosion. Thus, the evaluation of radiation effects on chemical durability requires a substantial database on the development of microstructure as a function of radiation dose in host phases for both fission products and actinides. These data must be understood in terms of damage-accumulation models that can then be combined with models that describe the alteration and corrosion of the waste form. The models of both phenomena must be extrapolated over long periods ( $10^{4}$ to $10^{6}$ years), but at least in the case of radiation effects, the models of damage accumulation can be confirmed by studies of naturally occurring phases of similar structure and composition that have accumulated damage for time periods up to $10^{9}$ years.

## VI. APPLICATIONS OF COMPUTER SIMULATION METHODS

Atomic-level simulation of radiation effects in metals, intermetallics, and semiconductors is an area of active research. ${ }^{329}$ Quantum mechanical and empirical models of atomic bonding, energy minimization, molecular dynamics (MD), and Monte Carlo (MD) methods can be used in atomic-level calculations of radiation damage processes in crystalline (and amorphous) materials. ${ }^{330}$ Energy minimization is widely used to
study structures, stable defect configurations, and energy minima for defect motion. Static defect properties as well as dynamic processes on the order of picoseconds can be modeled by MD simulations. Molecular dynamics can be used to study defect formation and migration energies, damage mechanisms, and defect production processes in cascades. Monte Carlo techniques, which predict behavior from a random sampling of initial states, are useful for calculating damage distributions, thermodynamic equilibrium structures and properties, and long-range diffusion.

The prospect of using computer simulations to calculate irradiation-induced defect production and amorphization in ceramic waste forms, and to follow the evolution of the defect structures, has been a beckoning, yet elusive goal. However, progress achieved in computational physics for developing reliable yet tractable interatomic potentials, coupled with vast improvements in computational power, have created the possibility of computing microstructure evolution during prolonged irradiation. The aim of such simulation work on radiation effects in ceramics should be to develop an effective modeling technology for predicting radiation-induced structural and chemical stability and the long-term performance of nuclear waste form ceramics. The ultimate result of this work should be a physically based model of the effect of radiation damage on defect accumulation, phase transformations, and the evolution of the microstructure over geological time scales. Development of a predictive simulation and modeling hierarchy for radiation effects in nuclear waste forms would enable (i) detailed understanding of defect energetics, (ii) atomic-scale understanding of the mechanisms and dose dependence of phase transformations (e.g., amorphization), (iii) accurate interpretation of experimental results in terms of underlying atomistic mechanisms, and (iv) evaluation of behavior of new waste forms under irradiation as needed.

## A. Structure and defects

Owing to the pivotal role played by defects in influencing the physical and chemical properties of solids, there is a long history of the characterization of impurity and defect states in ceramics using theoretical and computational techniques. The earlier achievements in this field have been described in detail by Stoneham, ${ }^{331}$ while the more recent developments have been summarized by others. ${ }^{332-334}$ Considerable success has been enjoyed in many applications, especially for closed-shell defects in strongly ionic materials; indeed, in many cases, quantitative agreement with experiment can now be achieved, and the computational methods have evolved into straightforward and generally applicable tools that may be used routinely together with experiments in char-
acterizing defect and impurity states. In other cases, most notably open-shell defects in covalent materials, there still remain substantial problems in achieving a high level of quantitative accuracy, although computational techniques with present methodologies can still make a substantial contribution to characterizing energies and the structures of defects and impurities.

With the constant growth in computer power, the range and accuracy of modeling techniques continues to expand. Computer simulation methods have a substantial and growing role in examining the structures and stability of complex inorganic materials, including solid solutions, in modeling defect formation and migration processes, in investigating radiolysis processes, and in modeling surface and interfacial phenomena, including surface segregation.

## 1. Modeling techniques

Defects may be modeled either by embedding the defect (or defect aggregate) in an infinite perfect lattice or by employing an infinite periodic array of defects embedded in a supercell. The latter approach has the advantage of being able to employ the wide range of computational solid state tools available for the periodic infinite solid; however, these methods must be adapted for charged defects. Moreover, the methods automatically include interactions between defects in the different supercells, which may require the use of larger cells, hence increasing the computational expense of the calculation. The use of isolated embedded defects avoids these problems, but these methods inevitably involve describing the regions close to the defect using methods that are different from those employed for more distant regions of the structure; interfacing the different regions invariably presents problems, and indeed, the embedding problems remain amongst the most enduring and challenging problems in computational solid-state physics.

Within the context of the strategies outlined above, the whole range of current computational solid-state tools-quantum mechanical (QM) methods employing ab initio Hartree-Fock, local density functional (LDF), and semi-empirical methodologies-may be implemented. Methods based on interatomic potentials may also be employed, such as those based on the widely and successfully used approach of Mott and Littleton ${ }^{335}$ that involves embedding an atomistically modeled region containing several hundred ions surrounded by a quasi-continuum description of the remaining lattice. With the growth of the applicability of explicit QM methods, the core of the region (including the defect and one or two shells of immediate neighbors) is described using such techniques; although as noted, there are difficulties in interfacing this core (QM) region with the region described more approximately by an
interatomic potential. Nonetheless, explicit QM methods are essential for accurate modeling of open shell defects.

One key aspect of all defect modeling approaches is the necessity of including full and explicit relaxation of the lattice around the defect. Omission of this crucial effect will inevitably lead to overestimation of defect formation energies and may result in qualitatively incorrect results. The majority of defect calculations have used static lattice, energy minimization techniques, which may be extended by lattice dynamical techniques to include entropy calculations. ${ }^{332}$ There also have been fruitful applications of molecular dynamics methods in modeling highly mobile defects and Monte Carlo methods in treating heavily disordered systems. Further discussion can be found elsewhere. ${ }^{332-334}$

Although it is possible to use computational techniques to model the structures of amorphous solids, ${ }^{332}$ such as those produced by radiation-induced amorphization, it must be emphasized that modeling of impurities and defects in these states represents a major challenge. The extension of modeling techniques to include surfaces and surface defects is, however, relatively straightforward, as reviewed elsewhere ${ }^{334}$ and the references cited therein.

## 2. Modeling achievements

Computer modeling is now a well-established tool in ceramic science. Crystal structures can be accurately and increasingly predictively modeled. Moreover, modeling of the properties of crystalline ceramics, including elastic, dielectric, and lattice dynamical properties, has been increasingly successful. Defect modeling has enjoyed notable success in the last 20 years. Accurate formation energies may be routinely calculated for closed shell defects in ionic and semi-ionic oxides. ${ }^{332-334}$ Similar success is enjoyed in the calculation of migration energies. A good illustration is provided by the recent work of Cherry et al. ${ }^{336}$ who successfully modeled vacancy migration mechanisms in perovskite structured oxides and predicted the $\mathrm{A} / \mathrm{B}$ cation radius ratio required to give optimal oxygen ion mobility.

Other notable achievements that are relevant and possibly applicable to studies of radiation effects in ceramic waste phases are:
(i) Defect interactions and clustering have long been a successful field for modeling studies; such studies have made a major contribution to the understanding of the complex structures of heavily defective doped or nonstoichiometric solids. ${ }^{337}$
(ii) Defect processes and reactions in solids may be investigated, as in the detailed studies on the radiolysis of $\mathrm{NaCl}^{338}$ and $\mathrm{CaF}_{2} .{ }^{339}$ The energetics of formation of solid state solutions may be calculated, as in relevant studies of fission product solution in $\mathrm{UO}_{2}{ }^{340}$ or following
the recent work of Grimes et al. ${ }^{341}$ who have calculated the solution energies of a variety of dopants in $\mathrm{Y}_{2} \mathrm{O}_{3}$.
(iii) Modeling of surfaces and surface defects is a long-standing field of growing importance. ${ }^{334,342}$ As noted, modeling has made a particularly useful contribution to understanding the key processes of impurity and defect segregation. Modeling of molecule-surface interactions, which is of major importance in catalysis and sensor studies, is developing rapidly.

## 3. Challenges for ceramics modeling

Despite these successes, there remain problematic and difficult areas for computer simulation efforts in ceramic science. Those of greatest relevance to radiation effects concern the following:
(i) Modeling of the energies (and free energies) of phase transitions in ceramics, where the widely used shell model potentials often give inaccurate and sometimes qualitatively incorrect results.
(ii) Modeling of open shell defects and of interstitial defects in dense structures. Models based on interatomic potential methods are intrinsically unsuitable for the former, while in the latter, it is difficult to obtain an interatomic potential of the necessary quality.
(iii) Modeling of reaction mechanisms involving bond-breaking processes in solids and on surfaces.
(iv) Predictive modeling of the structures of amorphous materials (for comparison to data from x-ray spectroscopies or neutron scattering).

All of these challenging problems are considered solvable given the appropriate methodological development and access to the appropriate computational resources.

## 4. Modeling opportunities and priorities

With the ongoing developments in computer hardware and software, there is now a real opportunity to develop detailed models of the structure and defect chemistry of both crystalline and amorphous ceramics. The following areas should be given high priority:
(i) Development of detailed models for the structure and energies of pure and doped forms of all relevant ceramic phases (including zircon, zirconolite, pyrochlore, zirconia, monazite, apatite, and perovskite). The computational predictions should be validated and refined by comparison with experimental structural data.
(ii) Calculation of formation, migration, and interaction energies (and free energies) of all relevant defects including metal and oxygen interstitials and vacancies and their aggregates as well as defect-dopant complexes. A principal objective of this work will be to provide the data necessary for implementation into kinetic Monte Carlo schemes of the damage evolution process. In particular, it is strongly recommended that a
pilot study be made on zirconia in view of the considerable existing knowledge of defect structures and of interatomic potentials in this system.
(iii) Development of improved models of the structure of amorphous (and amorphized) ceramics both by refinement of conventional melt/quench molecular dynamics (MD) techniques and by coupling of topological modeling with MD and energy minimization methods. Again, the modeling should be closely coupled with improved experimental data on amorphous systems.
(iv) Modeling of segregation processes. Segregation of impurities to surfaces or grain boundaries is a key aspect of the materials chemistry of ceramics, and the effects may be enhanced in irradiated materials. Modeling of both the energetics and the kinetics of these processes is needed.
(v) Modeling of solution processes at ceramic surfaces. Such studies, which are ambitious but feasible, would require the development of models of the ceramic/ water interface, of the reaction of water with the surface of the material, and of the solution mechanisms of surface ions. The work could build on, for example, earlier studies ${ }^{343}$ of the mechanisms of reactions of water with silicate solids and eventually expand to reactions with calculated structures of the radiation-damage state.

All these developments are feasible; however, there will be substantial requirements related to methodologies and hardware. Methodologies are needed for improved interatomic potentials (where there is a need to go beyond the traditional shell model approach) and to further develop the procedures for embedded quantummechanical cluster techniques. Further refinement and automation of procedures for vibrational entropy calculations are also needed. The use of the new generation of massively parallel processing (MPP) platforms will be essential, in particular for large scale MD calculations for generating improved models of amorphous systems and for certain electronic structure calculations on defects.

## B. Primary damage production

A complete description of the initial damage state (i.e., the source term for all subsequent microstructure and property changes) can best be ascertained through the use of computer simulation methods in conjunction with experimental methods. In addition, the evolution of the damage and its effect on structural properties and performance can be evaluated by the use of kinetic and force-bias Monte Carlo (MC) methods. The combination of these techniques enables a complete atomistic description of irradiation damage and microstructure evolution over all the relevant length and time scales. For example, radiation-induced amorphization can occur either heterogeneously in the cores of the displacement cascades or homogeneously as the result of the accumulation of point
defects and small defect clusters. The actual mechanisms for amorphization are complex, and experimental results are difficult to interpret because little is known about the defect kinetics that may control the processes. MD and MC simulations have the advantage that the important parameters controlling amorphization, such as damage zone stability and defect migration and recombination, can be studied in isolation; therefore, their relative importance can be evaluated.

Model potential molecular dynamics, by virtue of its simplicity and the appropriateness of the length scale (e.g., a cube of $2 \times 10^{5} \mathrm{~nm}^{3}$ contains $10^{7}$ atoms), is an extremely powerful tool to obtain atomic-scale information and physical insight into the mechanisms of irradiation-induced displacements. In a MD simulation, the phase-space trajectories of a collection of degrees of freedom (atoms) in a box are obtained from integration of the classical equations of motion. ${ }^{344}$ The forces are obtained from the interatomic potential between the atoms in the system.

To investigate radiation effects in oxide ceramics, the interactions between atoms can be described with interatomic potentials that have both long-range Coulomb interaction terms and short-range interactions between pairs of ions. These types of potentials have been used extensively ${ }^{345,346}$ to model the behavior of ionic solids and minerals in molecular dynamics simulations and have been shown to be successful in modeling the structure and thermodynamic properties of silicates. ${ }^{347}$ In fact, according to Wright and Catlow ${ }^{348}$ there is good evidence that these potentials, which perform well on the calculations of structure and thermodynamic properties, also work well in defect simulations. The parameters in such potentials for many binary and ternary oxides have been derived from first principles by Bush et al., ${ }^{345}$ and the parameters for $\mathrm{Zr}-\mathrm{O}, \mathrm{Zr}-\mathrm{Si}, \mathrm{Si}-\mathrm{O}$, and $\mathrm{O}-\mathrm{O}$ pairs in various valence states are available in the literature. ${ }^{349}$ These parameters can be used in initial calculations of the primary damage state in phases such as zirconia $\left(\mathrm{ZrO}_{2}\right)$ and zircon $\left(\mathrm{ZrSiO}_{4}\right)$. The results of first principle calculations can be used to optimize and validate the existing empirical interatomic potentials for zirconia and zircon. First principles calculations can also be used to develop parametrizations for the interatomic potentials required for pyrochlore and its monoclinic derivative, zirconolite. These new potentials can in turn be used to investigate the radiation stability of these ceramics.

## 1. Threshold displacement energy

As noted in Sec. III. D, there are only very limited data on the threshold displacement energies for ions on the different sublattices of ceramics. ${ }^{69}$ Such data are crucial for estimating the irradiation dose (number of displacements per atom, or dpa) to achieve a certain
damage state, such as amorphization, under a given set of irradiation conditions and also for correlating accelerated test data, based on ion-beam experiments, with results due to longer-term damage from actinide decay or other radiation sources (e.g., neutrons). Molecular dynamics simulations can be used to explore the value of the threshold energy for stable defect production, the length of replacement collision sequences along different crystallographic directions, and the spontaneous recombination volumes of various Frenkel pair configurations in complex crystalline ceramics. The threshold energy is defined as the minimum recoil energy required to form a stable (i.e., separated beyond its spontaneous recombination volume) Frenkel defect and is typically in the range of 30 to 50 eV . Such defects are formed as the result of replacement collision sequences (RCS's) along low index crystallographic directions that were first predicted by Vineyard and co-workers ${ }^{350}$ on the basis of MD simulations of low energy recoils in copper. RCS's are the critical mechanism whereby an interstitial can be efficiently separated from its own vacancy. Such MD simulations have not yet been applied to any of the ceramic phases of interest (Table V), but their usefulness and application to ceramics have been demonstrated for SiC. ${ }^{77}$ Static energy minimization techniques can also be used to calculate the minimum energy barrier to displacing an ion to a stable or metastable site and, thus, to estimate the threshold displacement energy, as has been recently done for several oxides. ${ }^{76}$ However, such static lattice calculations must be used with some caution, since the neglect of quantum chemical effects could lead to errors.

Knowledge of the threshold displacement energies, $E_{d}$, is necessary in order to accurately describe the production of nearly isolated point defects by $\alpha$-particles on the different sublattices. The rather large number of isolated defects produced by $\alpha$-particles can have a significant effect on the kinetics of microstructure evolution. Values for $E_{d}$ are also needed in order to estimate the damage rates for $\alpha$-recoils, charged particles, and neutrons through the modified Kinchin-Pease expression ${ }^{351}$ or through use of the binary collision codes ${ }^{56-58}$ that were discussed above (Sec. III). Therefore, knowledge of $E_{d}$ for both the cation and anion sublattices is critical for accurate predictions of damage production and defect accumulation during prolonged exposure to irradiation and for comparison of data obtained using different irradiation techniques. Significant differences in $E_{d}$ for cations and anions can result in nonstoichiometric damage production.

## 2. Displacement cascade simulations

Ultimately, the study of radiation effects in nuclear waste form ceramics requires that the displacement cas-
cades generated along the path of the energetic particles produced by $\alpha$-decay be well understood, particularly that of the $\alpha$-recoil. The nature of energetic cascades in materials has been the subject of intense study for many years. ${ }^{352}$ However, the small volume $\left(\sim 4 \times 10^{3} \mathrm{~nm}^{3}\right)$ and short lifetime $\left(\sim 10^{-11} \mathrm{~s}\right)$ of the cascades make their investigation by experimental means very difficult. The primary damage state that survives the cascade event (i.e., the source term for subsequent diffusion and microstructure evolution) can only be inferred indirectly.

Atomic-level computer simulation by MD is a valuable technique for investigating the mechanism of damage production in displacement cascades in ceramics because the lifetimes and volumes of the cascades, which are too small for direct experimental study, are within the realm of current computational power, such as is available on large parallel processing platforms. The result of a typical MD simulation is illustrated in Fig. 22, which shows the primary damage state resulting from a $10 \mathrm{keV} \mathrm{Si}{ }^{+}$cascade in $\beta-\mathrm{SiC} .^{256}$ In this figure, the distribution of interstitials and vacancies is shown 9.4 ps after the initiation of the Si primary knock-on atom (PKA), and the energy deposited in the crystal by the Si PKA has been dissipated by the damped periodic boundaries. The most striking features of this result are that the number of surviving C defects is three times larger than the number of surviving Si defects and no well-defined amorphous regions are produced directly in the cascade. The application of MD techniques to studies of displacement cascades in oxide ceramics has been primarily limited by the lack of funding; however, the availability of suitable potentials is also an issue that must be addressed. Recently, empirical potentials of the Born-Mayer-Huggins type have been used with some success in MD simulations of cascades in a $\mathrm{SiO}_{2}-\mathrm{B}_{2} \mathrm{O}_{3}-\mathrm{Na}_{2} \mathrm{O}-\mathrm{Al}_{2} \mathrm{O}_{3}-\mathrm{ZrO}_{2}$ simulated waste glass ${ }^{353,354}$ and in $\mathrm{ZrSiO}_{4}$. ${ }^{355}$

## 3. Damage evolution and amorphization

Although MD simulations can be used to study the structure and the initial evolution of the radiationdamaged state, the computational time becomes prohibitive beyond the first few nanoseconds of the simulation, even for state-of-the-art scaleable parallel machines. This is an important consideration when studying microstructural evolution and amorphization mechanisms during prolonged irradiation at elevated temperatures. One of the critical issues is the competition between the irradiation-induced damage production and amorphization and the tendency of the system to equilibrium driven by the lower free energy of the crystalline state. As noted in Sec. V. E, amorphization occurs either heterogeneously by the accumulation of discrete damage zones or

![](./images/f3c4bd58-4c11-46c4-b431-ab9868ecd105-37_1236_839_264_1074.jpg)
FIG. 22. Interstitials (black) and vacancies (gray) of Si (large circles) and C (small circles) at the end of a 10 keV Si displacement cascade in SiC. ${ }^{256}$ The cell size shown is $8.72 \mathrm{~nm} \times 8.72 \mathrm{~nm} \times 13.08 \mathrm{~nm}$, which is half the size of the simulation cell that was used.

homogeneously by the accumulation of a critical defect concentration. It is extremely difficult to predict the mechanism of amorphization for a given system without a detailed knowledge of the damage morphology, stability, and defect kinetics. From a simulation standpoint, the difficulty of simulating microstructural evolution and amorphization arises as a result of the extremely disparate time scales between damage production in the cascade ( $10^{-11} \mathrm{~s}$ ), the evolution of the damage zones ( $10^{-9}$ to $10^{-3} \mathrm{~s}$ ), defect diffusion between cascade overlaps at a given dose rate ( $10^{-3}$ to $10^{2} \mathrm{~s}$ ), and microstructure evolution over geological time scales ( $10^{7}$ to $10^{13} \mathrm{~s}$ ).

In order to bridge the time scales between the primary damage state creation and the subsequent defect and microstructure evolution, kinetic Monte Carlo (KMC) methods must be used. The input for the diffusion source term can be taken from the model-potential MD simulations of the displacement cascade. The physi-
cal input parameters needed for the KMC simulations must be obtained from a combination of experiments and calculations based on transferable interatomic potentials and/or more accurate electronic-structure-based methods.
