Repository: gclopton/research_2025

File: Papers/Actinide Context, Surrogacy and Stockpile Stewardship/Section 2: Plutonium Immobilization, Waste Forms, and Radiation-Tolerant Ceramics/markdown_originals/Weber et al 1998 - Radiation effects in crystalline ceramics for the immobilization of high-level nuclear waste and plutonium/Weber et al 1998 - Radiation effects in crystalline ceramics for the immobilization of high-level nuclear waste and plutonium.md (part 6 of 7)
# Radiation effects in crystalline ceramics for the immobilization of high-level nuclear waste and plutonium 
A hybrid model-potential MD/KMC simulation can be performed by generating the displacement cascade by model-potential MD and passing the information on the resulting defect distribution to the KMC code. In this type of simulation, the vacancies and interstitials created in a displacement cascade are given random jumps (at a rate derived from their diffusivities at temperature) that allow for vacancy-interstitial recombination, clustering of like defects, re-emission from the clusters, and trapping and de-trapping of interstitials at native traps. Annihilation occurs at internal sinks with a specified sink efficiency, and periodic boundary conditions are applied in the lateral directions. Diffusion proceeds until the arrival of a new cascade from the model-potential MD, as determined by the irradiation dose rate. Successive cascades are generated and annealed until the irradiation dose or the geological time scale are reached. An important application of such an MD/KMC approach is to the study of dose rate effects during damage accumulation, as has been done in $\mathrm{Si} .{ }^{356}$

In addition to point defects and small clusters, the cascade damage simulated by the model-potential MD code may contain large regions of highly disordered amorphous-like material, which are not easily treatable by MC simulators currently in use. For this reason, extensive MD calculations of the stability and annealing kinetics of second-phase amorphous regions in crystalline ceramic matrices should be performed. These studies can provide a tabulation of a set of recrystallization-kinetics data for amorphous pockets and crystal-amorphous interface regions. These data can then be part of the input data set for the KMC simulator. Thus, the KMC simulator can treat the kinetics of recrystallization in a phenomenological way, albeit based on the atomistic results of the MD simulations.

The KMC codes require the following information (obtained from a combination of experiments, MD simulations, and first principles calculations) to simulate defect diffusion in crystalline ceramics during irradiation:
(1) Point defect (cation and anion vacancy and interstitial) formation energies and diffusivities.
(2) Point defect-impurity interaction energy.
(3) Point defect cluster binding energies.
(4) Extended defect nucleation kinetics and the role of impurities.
(5) Bias effect of point defect clusters on point defect diffusion.
(6) Bias effect of sink microstructure (dislocations, stacking faults, etc.) on point defect diffusion.
(7) Information on any possible vacancy-interstitial recombination barrier.

## C. Modeling amorphous structures

Two approaches to modeling amorphous structures have been reported: molecular dynamics simulations and topological modeling. Starting with suitable potentials, amorphous models of $\mathrm{SiO}_{2}$ and $\mathrm{Si}_{3} \mathrm{~N}_{4}$ have been generated by molecular dynamics simulations, ${ }^{357}$ with a full set of atom coordinates available. Similarly, collision cascades in SiC , ${ }^{256,257} \mathrm{Ge}$ and Si , ${ }^{358}$ in $\mathrm{ZrSiO}_{4},{ }^{355}$ and in a $\mathrm{SiO}_{2}-\mathrm{B}_{2} \mathrm{O}_{3}-\mathrm{Na}_{2} \mathrm{O}-\mathrm{Al}_{2} \mathrm{O}_{3}-\mathrm{ZrO}_{2}$ simulated waste glass ${ }^{353}$ have been modeled. Full atomic coordinates can, in principle, be determined at time intervals during the evolution or change of the amorphous state within a cascade.

A second technique has involved hand- or computerbuilding of models using algorithms based on reproducing experimentally observed bond-angle distributions, as in a recent model of vitreous silica. ${ }^{359}$ A somewhat different approach is to investigate with modeling the range of topological possibilities for amorphous structures. This approach was initially carried out using hand-built models of network silica, ${ }^{360,361}$ and characterization of the assemblages was carried out using the concept of the local cluster, which is the set of all tetrahedra belonging to the set of undecomposable rings passing through a given tetrahedron in the structure. The local cluster is an analogue in amorphous structures to the unit cell in crystals: an element of local structure that characterizes the topological properties of the whole amorphous assemblage. The local cluster assignments can be equally applied to crystalline structures as has been done for silica polymorphs, ${ }^{360-362}$ as well as for SiC and $\mathrm{Si}_{3} \mathrm{~N}_{4}$. ${ }^{362}$ An efficient computer-based building approach that uses local rules based construction ${ }^{362}$ can quickly construct crystalline structures with a compact set of local building rules or can generate amorphous structures with modified rules. In this way, it is possible to construct fully connected distinguishable models for amorphized silica with topological properties close to those of crystalline quartz or crystalline cristobalite or tridymite and with credible bond-angle distributions. Using this topological approach, it has been shown that it is possible to simulate cascade disorder/damage by destroying the connectivity within a designated region of a crystal (e.g., in quartz) and regrowing with a different set of rules (e.g., those for the higher-temperature polymorph cristobalite), which yields an amorphous structure. ${ }^{362}$

Approaches to developing models of the radiationinduced amorphous structure in ceramics used for immobilization of radionuclides should include: (i) refinement of conventional melt/quench MD techniques, (ii) coupling of topological modeling with MD and energy minimization methods, and (iii) determining the dependence of the amorphous structure (and its density) on temperature. Such modeling should be closely coupled with improved experimental data on amorphous structures.

## VII. IRRADIATION FACILITIES

Irradiation facilities are needed to investigate the effects of radiation on ceramics for HLW or Pu disposal, and these include actinide research laboratories, $\gamma$-irradiation facilities, and modern electron- and ionirradiation facilities. For actinide research, the radiation effects accumulate continuously over long times, and in situ measurements under controlled conditions (temperature, thermal gradient, stress, etc.) are possible but perhaps less necessary than for accelerated techniques. In situ measurements are possible in many $\gamma$-irradiation facilities, ion-beam irradiation facilities, and electronbeam or electron microscopy facilities.

Many modern research techniques and facilities are available to the materials science community and provide unique opportunities to systematically investigate irradiation effects in ceramics. The techniques range from probes of the local atomic structure to bulk characterization and make use of major user facilities, such as accelerator-based photon sources, neutron scattering facilities, and high-energy or high-resolution electron microscopes. These techniques and facilities need to be made available for the study of radiation effects in radioactive materials, including those containing actinides.

## A. Actinide research facilities

Modern laboratory facilities to perform research on actinide-containing materials are limited. Many facilities with the capability to handle radioactive materials, including actinides, have been shut down at DOE sites because of the change in the DOE mission from weapons production to environmental remediation. The capabilities to handle and study actinides are decreasing each year. There are very few laboratories equipped with modern analytical capabilities to handle radioactive materials. Many of the advanced characterization techniques (e.g., ESR, neutron scattering, Raman spectroscopy, and NMR) can handle encapsulated radioactive materials, but these instruments are, unfortunately, often located in laboratories where radioactive materials are no longer allowed. There is, regrettably, no central multi-user facility in the USA for handling radioactive materials, particularly actinides, with all the necessary characterization facilities. Consequently, detailed characterization of specimens often requires shipping from site to site and, in some cases, re-encapsulation for each technique.

## B. Gamma irradiation facilities

Several intense ${ }^{60} \mathrm{Co}$ gamma sources and irradiation facilities exist at DOE and other government sites; these include the Pacific Northwest National Laboratory, Sandia National Laboratories, Argonne National Laboratory, Savannah River Site, and the Naval Research Laboratory. Even using the most intense ${ }^{60} \mathrm{Co}$ sources,
irradiation experiments may take years. In situ optical and electrical measurements in these facilities are feasible. In many of these ${ }^{60} \mathrm{Co}$ facilities, the gamma field is nonisotropic. More isotropic gamma fields are possible using spent nuclear fuel, particularly the cylindrical spent fuel elements at HFIR (Oak Ridge National Laboratory) that are hollow along the cylindrical axis. Understanding ionization effects from $\beta$-particles and $\gamma$-rays in ceramic phases relevant to fission-product immobilization would benefit immensely from controlled temperature studies and in situ measurements utilizing these facilities.

## C. Ion-beam irradiation facilities

There are numerous ion-beam irradiation facilities at government laboratories, universities, and industry laboratories. Some include dual and triple beam capabilities that allow simultaneous irradiation with several species in order to simulate both the $\alpha$-particle and the $\alpha$-recoil nucleus that are produced during $\alpha$-decay. These multibeam facilities also allow in situ ion-beam characterization (Sandia National Laboratories, Los Alamos National Laboratory, ${ }^{363}$ and Oak Ridge National Laboratory) or electron-beam characterization (IVEM and HVEM facilities at Argonne National Laboratory ${ }^{364}$ ). The ionbeam analysis techniques, which are primarily used to measure changes in near-surface chemical compositions, include Rutherford backscattering (RBS), elastic recoil detection (ERD), nuclear reaction analysis (NRA), and particle-induced x-ray emission (PIXE). ${ }^{365}$ Light elements that are usually difficult to detect with RBS are easily measured with ERD methods. These ion-beam irradiation facilities also could be equipped with in situ optical characterization. Ion-beam irradiation facilities at universities include the University of Michigan, University of Illinois, and Alabama A\&M University.

## D. Electron-beam irradiation facilities

High-voltage electron microscopes, such as those at Argonne National Laboratory and Lawrence Berkeley National Laboratory, can be used to simulate high-energy $\beta$-particle damage. Conventional electron microscopes that operate in the range of 100 to 400 kV can also be used to simulate $\beta$-particle damage. Unfortunately, these facilities have extremely high dose rates as compared with the damage rates in ceramics containing HLW or actinides, producing in seconds the damage equivalent to 1000 years of storage. Other useful facilities may be the electron accelerator facilities at Oklahoma State University and Wright State University or the pulsed electron-beam facilities at Argonne National Laboratory and Brookhaven National Laboratory. In situ characterization capabilities include time-resolved EPR and fluorescence, but other capabilities could be added.

There is a continuing and urgent need for an elec-tron-accelerator facility with the capability to measure in situ the threshold displacement energies in ceramics. This is needed not only for ceramics for nuclear waste applications, but also for ceramics for fusion reactor applications, space applications, advanced electronics, and ion-beam processing/modification. High-voltage electron microscope (HVEM) facilities, such as the HVEM facility at Argonne National Laboratory, have been utilized to indirectly determine threshold displacement energies through the measurement of the threshold electron energy required to produce an observable change in microstructure (e.g., amorphization or dislocation loop formation). As noted above (Sec. III. D), such an approach often overestimates $E_{d}$, and for complex oxides, such as those for nuclear waste applications, can generally only determine $E_{d}$ for one sublattice. Such microscopes are also limited in energy, and cannot transfer sufficient energy to displace heavy ion species, such as Zr and the rare-earths. Although some electronaccelerator facilities exist at several universities, none is currently utilized or equipped to measure threshold displacement energies. In general, a facility is needed that has variable electron energies ( 0.1 to 2.0 MeV ) and an end station capable of in situ measurements during irradiation at liquid helium temperature. Ideally, a facility capable of providing pulsed electron beams is desirable, as it would allow direct measurements of the defects formed, during the pulse, by time-resolved spectroscopy techniques between pulses, as has been previously demonstrated for $\mathrm{CaO},{ }^{75} \mathrm{MgO},{ }^{75,366}$ and $\mathrm{Al}_{2} \mathrm{O}_{3}$. ${ }^{75,367}$

## VIII. CHARACTERIZATION TECHNIQUES AND FACILITIES

Detailed characterization of the defects, microstructural evolution, and structure of the amorphized states produced by irradiation is necessary to advance the understanding of radiation effects in ceramics for HLW and Pu immobilization. Two fundamental characterization objectives are (i) the need for state-of-the-art facilities to characterize defects and structures in radioactive, primarily actinide-containing, materials; and (ii) the need to characterize defects and microstructures produced by charged-particle irradiation in small volumes, often as a function of depth. The techniques that are highlighted below should not be deemed as inclusive; other techniques must and should be utilized.

## A. Electron microscopy

Transmission electron microscopes are currently available with lateral spatial resolution under 0.15 nm , which encompasses interatomic bond distances of oxides and phosphate compounds of interest as nuclear waste
forms. Such capabilities can be applied to specimens in situ during ion-beam irradiation using new facilities at Argonne National Laboratory, and to cross sections of ion-beam irradiated specimens. High-resolution electron microscopy (HREM) has and will continue to make significant contributions to the understanding of structure and structural defects in nominally crystalline materials. ${ }^{368}$ However, conventional HREM is of limited use for directly determining atomic structure in amorphous materials, even though a little information about atomic correlations does survive in such images. ${ }^{369,370}$ Nevertheless, HREM can be a useful technique for tracking the progress and heterogeneity of amorphization, ${ }^{84,206}$ provided it is recognized that in projections through mixed crystalline and amorphized material, periodic features will dominate the image. ${ }^{371,372}$

The projection problem for amorphous materials may be partially offset by limiting the local volume in which atomic correlations are probed by controlled reduction of the spatial coherence employed in imaging. ${ }^{373}$ Variable spatial coherence, which can be achieved with hollow-cone illumination in conventional TEM and with annular dark-field detector configurations in scanning TEM (STEM), has been shown to be sensitive to a higher order than pair-correlations in imaging of amorphous specimens. ${ }^{374}$ Information obtained this way about pair-pair correlations in amorphous Ge specimens has revealed evidence for greater intermediate-range order (IRO) that is consistent with continuous random network models of the amorphous state. Hence, the use of variable-coherence HREM imaging methods has the potential to provide at least some information about amorphized structures and with greater spatial specificity than diffraction methods, which is important for ion-irradiated specimens. The greatest utility at present appears to be comparisons of real and model structures or comparisons of ion-amorphized structures with $\alpha$ -decay-induced (or other irradiation-induced) amorphous structures.

An advantage of an electron beam is that it can readily be focused to small areas ( $<0.5 \mathrm{~nm}$ diameter in some cases) and becomes a highly spatially resolved spectroscopic probe. The electron energy loss spectra contain information about the bonding and local environment, ${ }^{375}$ which can be used to establish density and local density variations. ${ }^{376}$ The densities of the small volumes amorphized by ion beams or electron beams are otherwise difficult to establish. In addition, the behavior of the energy loss spectrum immediately before and after the higher-energy characteristic ionization edges contains information about the local environment of specific excited atom types, analogous to that supplied by EXAFS spectra but from substantially smaller volumes. The method has been used to distinguish between the trigonal and tetrahedral coordination of boron by oxygen
in borate minerals ${ }^{377}$ and to establish the oxygen coordination around aluminum at an $\mathrm{Al}_{2} \mathrm{O}_{3}$ grain boundary. ${ }^{378}$ Similar determinations should be possible in irradiated nuclear waste ceramics.

## B. Diffraction

X-ray, neutron, and electron diffraction techniques have all been used to explore the atomic structure of crystalline and amorphous materials. In crystalline ceramics, pair correlations are strong, leading to sharp Bragg diffraction peaks that depend on scattering from separate sublattices. As an example, studies of ioninduced amorphization of spinel ${ }^{262,263}$ have indicated that disorder on the cation sublattice may be a precursor to overall amorphization.

In amorphous materials, the diffracted intensities can yield radial density functions (RDF's) that are related to the radial distribution and pair correlation functions through the local average density. In most cases, at least some of the peaks in the RDF's can be correlated to specific short-range correlations (e.g., the oxygen coordination shell about Si or P in silicates or phosphates), and the integrated peak area can yield the coordination number. Unfortunately, because pair correlations do not efficiently probe higher-order correlations, the RDF's are not enormously sensitive to differences in intermediate range order. A prominent feature of many diffraction patterns, however, is a first sharp diffraction peak ${ }^{379}$ (FSDP), which represents the signature of some characteristic intermediate-range structural feature, such as the topologically dominant ring structure in silica networks. ${ }^{380}$ A significant experimental difficulty in applying diffraction techniques to irradiation-amorphized specimens is the small volumes rendered amorphous by charged-particle beams. Energy-filtered electron diffraction (EFED) provides a means to obtain structural data from amorphized volumes significantly smaller than required for x-ray or neutron diffraction, as in studies of amorphized silicas ${ }^{381}$ and phosphates. ${ }^{382,383}$

The characterization of radiation damage in ceramics requires the simultaneous observation of crystalline and amorphous material and the analysis of the interfacial behavior of these two structural states. The crystalline material will generally have a periodic atomic arrangement with a substantial amount of point defects and other extended defect aggregates present. These defect aggregations will also have an approximately periodic atomic arrangement. In order to observe the various structural features (periodic, quasiperiodic and aperiodic regions in the material) with statistical significance, advanced x-ray diffraction (XRD) techniques must be employed. Recently, a novel seven-circle x-ray diffractometer has been developed and optimized for the simultaneous observation of the diffraction signals from
crystalline regions (i.e., the Bragg diffraction maxima) and the diffuse scattering from less-ordered regions of a sample. ${ }^{384,385}$ This unique diffractometer has been used in ongoing characterization studies of radiation damage and annealing behavior in natural zircons. ${ }^{386}$ Such a capability in the USA would be useful in studies of $\alpha$-decay-induced amorphization in actinide-containing phases, and a diffractometer of this type could be incorporated in a target chamber for in situ analysis during ion irradiation.

## C. X-ray absorption spectroscopies

X-ray absorption spectroscopies (XAS), such as extended x-ray absorption fine structure (EXAFS) and x-ray absorption near-edge structure (XANES) spectroscopies, can be utilized to evaluate the first and second coordination geometries (nearest neighbor environments) around selected elements, including the actinides and rare earths, in nuclear waste ceramics. As noted above, these XAS techniques have been applied to structural studies of both Pu-containing ceramics ${ }^{248}$ and natural minerals. ${ }^{27,237,245-247}$ It is even possible to investigate the local structure of the energetically inserted $\alpha$-recoil nuclei, as has been done recently for the ${ }^{234} \mathrm{U}$ daughter product in ${ }^{238} \mathrm{Pu}$-containing zircon. ${ }^{387}$ At the present time, these techniques can be applied to actinidecontaining compounds at the Stanford Synchrotron Radiation Laboratory. With the much higher intensities of the new synchrotron light facilities, it may be possible to probe small volumes of materials, which is an advantage for radioactive materials and critical for ionirradiated materials. Understanding the local structural environments of the actinides and their daughter products ( $\alpha$-recoil particles) in ceramic phases can provide atomic-level information on changes in bonding from the $\alpha$-recoil cascade.

## D. Phonon spectroscopies

Measurements of phonon spectra by infrared and Raman spectroscopy have infrequently been applied to irradiation damage studies. These techniques are easily adapted for application to radioactive materials and, with new micro-beam techniques, can be used to probe the small damaged volumes produced under charged-particle irradiation. The characterization of vibrational modes would provide valuable information on local structural changes, and the results would complement and assist in the interpretation of other structural data, such as from XAS. For example, Raman spectra of neutronirradiated vitreous silica ${ }^{376}$ show additional vibrational modes characteristic of threefold rings in the silica network topology, in agreement with neutron diffraction results. ${ }^{388}$ In addition, Raman spectra of ion-irradiated $\mathrm{Gd}_{2} \mathrm{Ti}_{2} \mathrm{O}_{7}$ indicate the appearance of a normally for-
bidden Raman mode due to disorder on the cation sublattice. ${ }^{143}$

## E. Hyperfine techniques

Hyperfine techniques that use nuclear probes to study point defects in crystalline solids can be used in studies of some ceramic phase for nuclear waste immobilization. These techniques include: perturbed angular correlation spectroscopy (PACS), nuclear magnetic resonance (NMR), and Mössbauer spectroscopy (MS). Both NMR and MS are limited to phases containing one of several nuclei as major constituents (e.g., Fe or Sn for Mössbauer). The PACS technique, which has been used to study defects and phase transitions in ceramics, ${ }^{389}$ involves substituting trace concentrations of radioactive probe atoms, such as ${ }^{181} \mathrm{Hf}$ or ${ }^{111} \mathrm{In}$, into the crystal structure. One limitation is, therefore, the need to fabricate ceramics with radioactive probes or have the probes activated in a nuclear reactor. Since many waste ceramic phases contain Zr and rare-earths, ${ }^{181} \mathrm{Hf}$ is an ideal candidate to study these phases. In fact, PACS has been applied, in nonradiation damage studies, to several structures of interest, such as perovskite, ${ }^{390-392}$ pyrochlore, ${ }^{393}$ and zirconia. ${ }^{394}$ Using PACS, it is possible to obtain information on defect migration and binding energies. In addition, PACS exhibits no line-broadening with increasing temperature, which makes it a sensitive tool to obtain data on defect kinetics.

## F. Liquid-phase chromatography

The degree of polymerization of network structures can be monitored by dissolution followed by solution chromatography in which polymerized units (e.g., corner-sharing [ $\mathrm{SiO}_{4}$ ] tetrahedra in silicates, cornersharing $\left[\mathrm{PO}_{4}\right]$ tetrahedra in phosphates) retained in solution can be separated by mass. Phosphates are more amenable to this technique than silicates and have been shown to polymerize significantly upon amorphization. ${ }^{395,396}$

## IX. RESEARCH NEEDS AND OPPORTUNITIES

Both single-phase and multiphase crystalline ceramics can be used as durable hosts for the immobilization of radionuclides. Radiation damage (ionizing and ballistic) from incorporated radionuclides affects the physical and chemical properties of the ceramics and the release rates of the radionuclides during corrosion.

Because of the many applications for ceramics in radiation environments and the development of ionbeam processing technologies for ceramics, there already exists a substantial database and some understanding of radiation-solid interactions in ceramics. However, the present understanding of radiation effects in complex ceramics is insufficient in detail and scope to predict
the effects of radiation on the various radionuclide-host phases under expected repository conditions over long time periods. The cumulative macroscopic responses of differential radiation effects (e.g., swelling) in different phases within multiphase waste forms are even less well understood. In many cases, the scientific issues are not limited to only ceramics for the immobilization of HLW and Pu ; these issues are also critical for other applications, such as fusion technology, ion-beam modification of ceramics, and ion-beam processing of wide-band-gap semiconductor devices. Recommendations for research priorities are summarized below. The primary objective of these recommendations is to develop a fundamental knowledge and models of radiation effects at the atomic, microscopic, and macroscopic levels in order to provide for the evaluation and performance assessment of individual crystalline phases and multiphase ceramics used for the immobilization of HLW, Pu , and other special nuclear waste streams.

## A. Research

The development of predictive models of radiation effects in nuclear waste forms under repository conditions will require a fundamental understanding of the effects of dose, dose-rate, temperature, and time on the radiation-induced, atomic-scale microstructural evolution in relevant ceramic phases and waste forms. Consequently, relevant structure types and compositions should be systematically studied over the widest range of conditions (e.g., dose, dose rate, and temperature) using a variety of radiation sources and techniques. Such studies will require careful microstructural characterization during the damage accumulation process, and such characterization may best be performed utilizing a variety of techniques involving collaborations between different investigators and institutions. Scientific issues related to radiation effects in these solids have been discussed in this review. Recommendations and considerations for future research include the following:
(i) The most prominent of the actinide-host phases among the promising structure types include: pyrochlore, zirconolite, zircon, apatite, perovskite, titanite, monazite, zirconia, and NZP (sodium-zirconium-phosphate). Most of these structures are susceptible to radiation-induced amorphization, and for some of these structures, a considerable amount of preliminary work has already been completed on synthetic phases and mineral analogues. Although the identified structure types should be the focus of initial studies, other phases may yet assume importance depending on the waste stream compositions and the development of new waste forms.
(ii) Investigations of potential actinide-host phases must include studies of self-radiation damage in phases containing short-lived actinides (e.g., ${ }^{238} \mathrm{Pu}$ and ${ }^{244} \mathrm{Cm}$ ).

Since such studies may last for many years (up to ten years or more), carefully planned experiments need to be initiated immediately on the most promising structure types. The limitations often imposed on the handling of actinide-containing materials may severely restrict the number of analytical techniques that can be employed. Thus, studies of self-radiation damage in these phases must be complemented by investigations of mineral analogues and ion-irradiated ceramics, for which a wider range of irradiation conditions can be studied in shorter time periods using a greater variety of analytical techniques.
(iii) Because phases used as hosts for fission products (e.g., Cs and Sr ) will be subjected to high ionizingradiation fields for several hundred years, studies of potential fission-product phases must focus on the effects of ionizing radiation using electron-irradiation techniques or $\gamma$-irradiation facilities. Many of these phases are hydroxylated ceramics (clays, zeolites, and concrete phases), and principal radiation effects include radiolytic gas formation, bubble formation, and changes in cationexchange or sorption capacities. Other host phases, such as CsCl and $\mathrm{SrF}_{2}$, are susceptible to the evolution of radiolytic gas and the formation of metal colloids. In addition, some of these phases will not only be potential waste forms, but are also important in processing technologies because of their selective ion exchange capacities for $\mathrm{Cs}, \mathrm{Sr}$, and, in some cases, actinides.
(iv) The predictive capacity of contemporary computer simulation techniques and greatly expanded computational capabilities (e.g., massively parallel computers) should be exploited to provide (a) atomic level understanding, (b) calculations of fundamental materials parameters and the primary damage state, (c) models of crystalline and amorphous structures, and (d) defect chemistry of the crystalline ceramic phases of interest. The results should be confirmed or related to experimental data. Such modeling efforts will require the development of improved interatomic potentials. Attention should be paid to modeling the sites and the energetics associated with the substitution of radionuclides into the proposed structures. Detailed models should be developed of the migration mechanisms and energies for host lattice ions, radionuclides, point defects, and gas atoms. Calculations of defect energetics, migration pathways, and stable defect configurations using static lattice (energy minimization) methods will be essential for this effort, but quantum chemical effects must be considered in the application of these static methods. The processes of defect and cascade formation occur over such short time scales $\left(<10^{-11} \mathrm{~s}\right)$ that they can only be studied by computer simulation methods, such as molecular dynamics. Kinetic Monte Carlo techniques can be used to model diffusion processes and defect interactions. The extension of already existing models may be useful in
describing microstructure evolution (e.g., amorphization and bubbles) and the role of radiation-induced defects and structural changes on dissolution and radionuclide release. These methods and models should be used to explore and interpret experimental results, specifically to correlate results from different irradiation techniques (e.g., electron, neutron, ion, and $\alpha$-decay).
(v) The interpretation of experimental results and the development of predictive models require a fundamental understanding and data on structure, properties, defect energetics, and radiation-damage processes. These may be determined directly by experimental measurements, indirectly by modeling experimental data, or by theoretical methods and computer simulations. The data, properties, and mechanisms that require systematic study include:
(a) Structural studies of potential radionuclide-host phases and the specific site occupancies of impurities (e.g., incorporated radionuclides) in these complex structure types.
(b) The threshold displacement energies for various ions on different sublattices in these complex ceramics.
(c) The radiation-induced stable defect configurations and primary damage state, the different defect migration energies and pathways, and the kinetics of defect annealing, including the effects of ionization and subthreshold energy transfers.
(d) The mechanisms of radiation-induced amorphization (e.g., defect accumulation versus in-cascade amorphization).
(e) The mechanisms and kinetics of defect-defect interactions, defect annealing, and amorphous domain annealing.
(f) The structure and evolution of radiation-induced microstructures, including detailed structural studies of mixed periodic/aperiodic domains, their interfaces, the fully amorphous state, and the nature of the large density changes.
(g) The effects of dose, dose-rate and temperature on defect accumulation, amorphization, and microstructure evolution.
(h) Helium accumulation, trapping, and bubble formation.
(i) Self-ion diffusion, impurity diffusion, and thermal conductivity.
(j) Radiation-induced diffusion and segregation of impurities and major element components.
(k) The effects of radiation-induced differential changes (e.g., volume changes) on macroscopic responses (e.g., microfracturing) in multiphase ceramics as a function of dose and grain size.
(vi) In all these studies, the results from different irradiation techniques and conditions must be correlated
to some standard basis of dose, such as the ballistic damage dose (i.e., dpa) or, in the case of ionization damage, the absorbed ionization dose (Gy). In addition, these correlations and models of damage accumulation and annealing should be validated by comparison to computer simulations and data from mineral analogues that have experienced high radiation doses due to $U$ and Th decay over long times (>100 million years).
(vii) Most importantly, corrosion (dissolution) experiments or test methods must be developed that are specifically designed to relate the effects of radiation on structure to changes in the dissolution rate or release of radionuclides. In general, the standard tests used to investigate the chemical durability of waste forms are not appropriate or sensitive enough to elucidate the effects of radiation damage on the corrosion process.

## B. Facilities

The necessity for handling radioactive materials will require new facilities or access to existing nonactive facilities. In some cases, researchers are denied access to facilities even though samples are small, safely encapsulated, and of low activity. Facilities must be available for the preparation of actinide-doped samples and their subsequent study. The limitations on handling radioactive materials severely restrict the number of analytical techniques that can be used to study the damage accumulation and annealing processes. Minimum analytical requirements include determination of physical properties (e.g., density, hardness, and thermal conductivity), scanning electron microscopy, autoradiography, x-ray diffraction, transmission electron microscopy, and electron microprobe analysis. A facility for handling and characterizing radioactive materials should find wide use throughout the DOE complex.

Recent advances in x-ray diffraction techniques ${ }^{384,385}$ can be used in conjunction with ion-beam irradiations to perform radiation damage studies in situ over a range of temperatures. Although some electron accelerator facilities exist at several universities, there is a continuing and urgent need for an electron accelerator facility with the capability to measure in situ the displacement energies in ceramics. These measurements will require variable electron energies ( 0.1 to 2.0 MeV ) and an end station capable of in situ measurements during irradiation at liquid helium temperature. Finally, there are numerous solid-state characterization techniques that have not yet been applied to the investigation of radiation effects in crystalline ceramics of interest for immobilization of high-level nuclear waste and plutonium (e.g., double nuclear resonance techniques: ENDOR, ODMR). Investigators are urged to consider potential applications of their techniques to the scientific issues outlined in this review.

## C. Attract talented scientists

This field does not, in general, readily attract or support young scientists, and much of the relevant knowledge and experiences will disappear with the passage of time. With the long-time scales envisioned for immobilization of HLW, Pu , and other nuclear waste streams, there is a need for a relatively small but stable pool of expertise and continued training of new scientists in this area. It is important to attract and involve bright new minds with new ideas to this field. Increased opportunities need to be made available to support graduate students and provide postdoctoral experience at universities, the national laboratories, and other government sites. A long-term research program, with a continuity of purpose, is essential to attracting and retaining highcaliber scientists.

## ACKNOWLEDGMENTS

This panel was sponsored by the Council on Materials Science of the U.S. Department of Energy, Office of Basic Energy Sciences, Division of Materials Sciences (DMS/BES) under Contract DE-FG02-96ER45439 at the University of Illinois. The Panel thanks Dr. Iran Thomas, DMS/BES Director, and Dr. Robert Gottschall, DMS/BES Team Leader, for their support. They also gratefully acknowledge the support and encouragement of Professor C. Peter Flynn (University of IllinoisUrbana), Chairman of the Council on Materials Science, who provided liaison with DMS/BES. The Panel thanks Dr. Michael Knotek (Council on Materials Science) and Dr. Yok Chen (DOE, DMS/BES) for their active participation in the Panel Meeting. The Panel also gratefully acknowledges the assistance of Susan G. McGuire (Pacific Northwest National Laboratory) during the panel meeting and in the preparation of this manuscript.

## REFERENCES

1. Closing the Circle on the Splitting of the Atom (U.S. Department of Energy, Office of Environmental Management, Washington, DC, 1995).
2. D. L. Illman, Chem. Eng. News 71 (25), 9 (1993).
3. Office of Technology Assessment, Complex Cleanup: The Environmental Legacy of Nuclear Weapons Production, OTA-O-484 (Congress of the United States, Washington, DC, 1991).
4. A. G. Croff, in Glass as a Waste Form and Vitrification Technology: Summary of an International Workshop (National Academy Press, Washington, DC, 1996), p. D.1.
5. Management and Disposition of Excess Weapons Plutonium (National Academy Press, Washington, DC, 1994).
6. Management and Disposition of Excess Weapons Plutonium-Reactor-Related Options (National Academy Press, Washington, DC, 1995).
7. Storage and Disposition of Weapons-Usable Fissile Materials Draft Programmatic Environmental Impact Statement, DOE/EIS-0229-D (U.S. Department of Energy, Washington, DC, 1996).
8. F. von Hippel, Phys. Today 47 (6), 26 (1995).
9. D. J. Bradley, C. W. Frank, and Y. Mikerin, Phys. Today 49 (4), 40 (1996).
