Repository: gclopton/research_2025

File: Papers/Computational Architecture/Phase 0 Foundations and Model Taxonomy/Reviews and Landscape Maps/markdown_originals/Agullo-Lopez et al 2016 - Ion beam modification of dielectric materials in the electronic excitation regime (Cumulative and exciton models)/Agullo-Lopez et al 2016 - Ion beam modification of dielectric materials in the electronic excitation regime (Cumulative and exciton models).md (part 2 of 6)
# Ion beam modification of dielectric materials in the electronic excitation regime: Cumulative and exciton models 
generation and cooling of the spike, e.g. by multi-phonon-assisted recombination. The occurrence of those processes has been inferred from ionoluminescence experiments [71], performed in connection with the development and understanding of scintillation detectors. Fig. 7 illustrates how the IL emission yield on a NaI (Tl) scintillator (per unit fluence) decreases with the mass of the projectile at a given energy and it becomes largest for the lightest ion. The fluence is not relevant since the recombination centers ( $\mathrm{Tl}^{+}$) leading to light emission are not generated by the irradiation. Similar curves have been obtained for other inorganic and organic scintillator materials. Since that yield is, in principle, proportional to the square of the electron (or hole) density generated by the ion impact, the data have been interpreted in terms of non-radiative $\mathrm{e}-\mathrm{h}$ recombination at the hot central region of the thermal spike associated to the ion-material interaction [71]. Similar results have been reported for the reduction in the pulse height yielded by a $\mathrm{NaI}(\mathrm{Tl})$ scintillator as a function of incident ion mass [72]. In other words, it is proposed that for heavier ions, causing more significant excitation and structural damage per impact, a larger fraction of the $\mathrm{e}-\mathrm{h}$ pairs decay nonradiatively at or near the track core and do not contribute to the luminescence emission or pulse height. Unfortunately, the dynamics of these non-radiative recombination processes is not known and, therefore, it introduces a large uncertainty in the two-temperature analysis of the spike. Therefore, a more rigorous analysis should take into account the fate of the generated electrons together with their holes counterparts during the spike. Anyhow, a number of competing electronic processes can also occur such as changing the charge state of impurities and/or point defect formation.

In principle, it is generally accepted that the total number of $\mathrm{e}-\mathrm{h}$ pairs that are generated by an input ion of energy $E$ on a dielectric material with electronic gap $E_{G}$ is roughly given by $N_{e, h} \approx E / I \approx E /\left((1+x) E_{G}\right), I \approx(1+x) E_{G}$, with $x$ between 1 and 2, being an effective ionization energy, that ignores recombination effects [72,73]. This means that the energy stored as Coulomb potential energy in the generated e-h pairs is, $W_{C}=N_{e, h} . E_{G} \sim E E_{G} /\left(1+x E_{G}\right)$, and represents a high percentage $(30-40 \%)$ of the total input energy of the bombarding ion. Of course, this energy is progressively reduced as long as non-radiative recombination processes are considered. From the comparison to experimental ionoluminescence yields it comes out that for heavy mass ions the number of available pairs can decrease down to $0.01-0.1$ from the above theoretical prediction. The above figures refer to the final values after cooling of the spike since it is not possible to predict the kinetics of pair recombination during the spike. Therefore, the influence of those events on the evolution of the spike temperatures (electronic and atomic) cannot be reliably assessed.

### 2.6. Electrostatic and pressure effects: Coulomb explosion and shock waves

In the above thermal spike approach, we have also ignored the electrostatic effects associated to the initial ballistic displacement of the electrons that break the electrical neutrality along the ion trajectory. The high positive charge generated at the track core implies a very high electric field and so, a high electrostatic energy. If the field is high enough and the charge neutralization process is sufficiently slow, such energy can be suddenly turned into kinetic energy of the atom system that may explode and disintegrate (Coulomb explosion) [74-77]. The large atom velocities acquired by the exploding atoms may produce track formation (amorphization), material damage, surface modification and particle ejection (sputtering). This electrostatic phenomenon involves additional energy terms that have not been considered in Eq. (8) for the two-temperatures approach to the thermal spike. An analysis of the atom and electron energy distributions caused by the Coulomb explosion has been also discussed by Ryazanov [78]. According to his calculations, the temperature rise by Coulomb explosion becomes higher that that derived from the thermal spike approach. Although the subject is still pending of a deeper analysis, the key parameter to assess the validity of such model is the charge neutralization time. From measurements of the Auger line shifts it has been estimated that such time can be less than 1 fs [79], raising serious doubts on the relevance of the process.

Another related effect not considered in the coupled equations (8) for the two-temperatures model is the generation of high static pressures and shock waves at the spike boundary. They appear as a consequence of the impact of the incoming ion producing an abrupt change in the properties of the material. MD simulations performed on silica demonstrate that shock waves modify the medium-range order of that amorphous system, causing significant structural changes such as the ring-size distribution [80,81].

## 3. Structural effects of electronic excitation

### 3.1. General features

Let us, first, remark that the structural effects associated to the electronic excitation by ion beams are complex and not yet well understood. The disorder may include, both, atomic-size defects (point defects), defect clusters and extended damaged (amorphous) regions. A clear example of the coexistence of those types of damage can be found in the results obtained for some specific materials (see Sections 5 and 6). In competition with the creation of such structural damage, closely related annealing and recrystallization effects occur during SHI irradiation [82,83] and should be considered for a complete understanding of the SHI effects.

Most studies of electronic damage have been carried out on dielectric, semiconductor and even metallic materials. Dielectrics or wide band-gap materials will be the object of this review. For semiconductors and metals, some features of SHI damage are similar, but they will not be covered here.

In principle, the nature of the defects created by electronic damage may be expected to be similar to that induced by elastic collision processes, although the available information is scarce and fragmentary. However, for some dielectrics the fluences needed to achieve heavy damage and amorphization can be substantially lower for electronic than for nuclear damage [84]. From a practical side, a main problem in the studies of electronic damage is to separate in a reliable way the electronic contribution from that associated to the elastic collision damage. As long as the electronic effects are related to electronic energy deposition processes, i.e. to $S_{e}$, whose dependence on the ion penetration depth is quite different from that of nuclear collision damage, namely $S_{n}$, one expects different depth distributions for the generated defects. Although this topic will be discussed later (Section 3.5) in detail, the reader can, now, take a look to Fig. 15, illustrating the transversal multilayer structures generated by irradiation of a $\mathrm{LiNbO}_{3}$ sample. One sees broad dark layers corresponding to the electronic damage together with a faint line at the end of the ion range and corresponding to the nuclear collision damage. The clear separation of the two damage regions could be very relevant for irradiation of thin films since it is possible to generate electronic damage in them, whereas nuclear disorder may be mostly induced in the supporting substrates. One should recall that nuclear damage is heavily
intermixed with ion implantation often making difficult to separate the effects of irradiation and implantation.

In addition to the structural modifications (defects) in the bulk material, the electronic mechanisms also induce sputtering from the surface of the target material. Here, also, new differential features are associated to electronic processes. In particular, much higher sputtering rates than those induced by nuclear collisions have been found for many dielectric materials [70]. Finally, electronic effects may also be responsible for a number of physical effects such as enhanced diffusion, healing effects, and atomic mixing [11,53]. Only marginal description of those effects will be made in this review.

### 3.2. Amorphous tracks

The most clearly observable feature of ion-beam damage in the electronic stopping regime for many insulator, semiconductor, metallic and polymeric materials, is the formation of heavilydefective and, even amorphous, linear tracks around the trajectory of a single ion [19,22,25,38,41,85-91]. The first observation of this type of feature was that of the damage induced by fission fragments in mica using transmission electron microscopy [92], leading to the initial denomination of "fission" or "nuclear" tracks. Since then, the occurrence of tracks by ion-beam irradiation has been successfully applied to charge-particles dosimetry and age determination of rocks and minerals. Moreover, it has triggered a number of technological applications to high resolution lithography and to fabrication of molecular filters (see Section 7). Illustrative examples of track images obtained by transmission electron microscopy (TEM) for several crystalline materials are shown in Fig. 8 [ $87,88,90$ ]. Most tracks present approximate cylindrical morphology, although they may adopt deformed shapes for anisotropic crystalline materials, such GeS. The diameters are in the nanometer range, the cross-section being an increasing function of the electronic stopping power. The track area is often considered as a damage cross-section since it defines the damaged area by a single ion impact and so the rate at which the material becomes damaged as a function of fluence. In principle, tracks extend in the material over depths related to the projected range of the bombarding ion, and for energies below the Bragg peak (in the final stage of the trajectory) the diameters decrease on increasing depth. They are more confined and sharper than the displacement spikes caused by impacts in the elastic collision regime. In addition to TEM, a variety of physical techniques have been also successfully used to observe and characterize, directly or indirectly, those tracks, including atomic force microscopy (AFM), Rutherford backscattering spectroscopy in channeling configuration (RBS/C), Mossbauer spectroscopy, optical (refractive index) methods, and small angle scattering of X rays or neutrons [25,93-101]. These techniques are based on the structural changes associated to the damaged track and on the elastic strains associated to the amorphous inclusion inside the un-irradiated material.

On the other hand, tracks are readily revealed after a chemical attack (etching) of the irradiated face of dielectric and semiconductor samples $[19,92,98,102-104]$. Since the etching rate is very much enhanced in the irradiated surface regions in comparison to the pristine material, tracks are easily observed as dips or holes whose areas and depths depend on the etching agent and time. In other words, this treatment excavates a nanopore at every track site that can be easily observed through AFM, TEM, and scanning electron microscopy (SEM). The sizes (radius and depth) of the pores depend on irradiation conditions, etching agent and etching time but generally are one or two orders of magnitude larger than those corresponding to the original track cores. Fig. 9 shows tracks revealed after irradiation of several materials, silica (a), LiF (b) and $\mathrm{LiNbO}_{3}$ (c), with SHI and observed after suitable etching treatments. One notices the influence of the crystalline structure (anisotropy) on the shape of the etched dips ( LiF and $\mathrm{LiNbO}_{3}$ ). Moreover, for some crystals ( $\mathrm{LiNbO}_{3}$ ) the stopping power $S_{e}$ also plays a role on the morphology of etched tracks (not shown in Fig. 12). The applications of these sub-micron scale features in several technological fields will be discussed in Section 7.

Another interesting consequence associated to the presence of tracks is a swelling of the irradiated area at the sample surface [104-107], that can be readily measured with a profilometer. The step height, in the range of hundreds of nanometers, is found to be roughly proportional to the amount of damage determined by RBS/C. In principle, this effect also occurs at the single track level and consists of a protrusion or hillock, of nanometric height and radius, appearing at the impact point of the

![](./images/1c7759e6-fa3d-41b2-bea5-72796f0ca082-15_1772_607_217_518.jpg)
Fig. 8. TEM images of single tracks for: (a) $\mathrm{SiO}_{2}$ (quartz) [87]; (b) GeS [90] and (c) $\mathrm{LiNbO}_{3}$ [88].

![](./images/1c7759e6-fa3d-41b2-bea5-72796f0ca082-16_1375_610_217_496.jpg)
Fig. 9. Microphotographs of etched tracks in: (a) silica [91]; (b) LiF [228] and (c) $\mathrm{LiNbO}_{3}$ [103].

bombarding ions [108,109]. The identification and characterization of such hillocks requires AFM methods, and the use of very low irradiation fluences ( $<10^{10} \mathrm{~cm}^{-2}$ ) to assure that the tracks are well isolated. Fig. 10 shows AFM images of several hillocks of around 10 nm wide and 5 nm high for $\mathrm{LiNbO}_{3}$ irradiated with Cu at 50 MeV . At moderate or high fluences, an overall swelling of the irradiated surface is observed. We will come back to the question of hillocks and swelling when discussing the stress-strain distribution around tracks.

### 3.3. Thresholding behavior

There is overwhelming evidence that the generation of tracks is not related to nuclear collision processes and it is only possible for electronic stopping powers above a certain threshold value (thresholding effect). The threshold depends on material, ion type and even on ion velocity (see later).

![](./images/1c7759e6-fa3d-41b2-bea5-72796f0ca082-17_651_1288_223_171.jpg)
Fig. 10. 2D AFM (a) and 3D (b) images and height profiles (c) for the hillocks observed at the impact sites of Cu ions at 50 MeV on $\mathrm{LiNbO}_{3}$ [103].

![](./images/1c7759e6-fa3d-41b2-bea5-72796f0ca082-17_739_1182_1041_227.jpg)
Fig. 11. Diagram showing the electronic stopping thresholds measured for a number of dielectric and semiconductor materials adapted from [21]. The two columns for each material evidence the dispersion of data (including velocity effects).

The determination of the threshold is not an easy task since it depends on a careful extrapolation of the track area (or diameter) as a function of the stopping power near the threshold itself, where the damage behavior is less clear. Fig. 11 shows a graphical representation of the measured electronic stopping thresholds for a number of dielectric and semiconductor materials taken from Ref. [21]. The data cover a large range from around $1 \mathrm{keV} / \mathrm{nm}$ to $50 \mathrm{keV} / \mathrm{nm}$ and present a high dispersion, very likely depending on the quality of the material and irradiation conditions (e.g. ion velocity). Above
threshold, the radius of the tracks increases monotonically with the incident stopping power [110-112]. Experimental data for $\mathrm{LiNbO}_{3}$ [110], illustrating the dependence of track radii on electronic stopping power and the effect of ion velocity, are shown in Fig. 12. They compare irradiations at energies of $0.1 \mathrm{MeV} / \mathrm{u}$ and $10 \mathrm{MeV} / \mathrm{u}$ [ 104,110 ]. The data for low velocities using cluster molecular ions are from [101]. They, both, include data corresponding to two different ion velocities. Even for amorphous materials, like silica, heavily damaged tracks are induced by ion bombardment and have, indeed, been observed. They are associated to definite structural changes (such as compaction in silica) that induce a change in density and allow for their observation. For a number of hard materials like alumina or some semiconductors ( $\mathrm{Ge}, \mathrm{Si}$ ) the generation of track is not possible or very hard with the ion energies available with present accelerators. However, the use of cluster ions having a much higher electronic stopping power has made this possible [113-115].

As already mentioned, the radius of the track and consequently the threshold for amorphization by single ion impacts, not only depends on $S_{e}$ and the specific material, but, also, on the ion velocity. In other words, the damage cross-section is larger for low velocity projectile ions even for the same stopping power. This effect, called velocity effect, that appears clearly illustrated in Fig. 12, is quite relevant when discussing mechanisms and models. The velocity effect has been observed in many other materials [116-120] and appears to be, primarily, related to the velocity dependence for the initial electronic energy distribution caused by the ion impact. As illustrated in Fig. 4, at a lower ion velocity the primary distribution of delta electrons reaches a smaller radial distance from the trajectory and this determines a smaller radius of the spike.

### 3.4. Ion track morphology: core and halo

A relevant topic, not yet fully clarified, is the structure and morphology of the latent tracks generated by swift ions, particularly, near the stopping power threshold. Several reports indicate that, near threshold, tracks may be discontinuous [121]. The response to the question may provide some clues on the mechanisms responsible for defects and track formation and provide support for the models and views discussed in this review. Above threshold, there are some evidences that the morphology and structure of tracks is complex and shows a central core region and a surrounding halo constituted by point defects, clusters and extended defects (possibly dislocations) [25,122,123]. However, it was, usually, believed that the occurrence of point defects in the track halo is only significant for materials sensitive to radiolysis, such as alkali halide and organics [25,122,123]. In fact, the generation of defects by purely electronic excitation (ionizing radiation) is, indeed, well-documented for such class of materials. This evidence was not available for most insulators, particularly oxides and semiconductors.

![](./images/1c7759e6-fa3d-41b2-bea5-72796f0ca082-18_527_723_1539_439.jpg)
Fig. 12. Experimental data for the dependence of track radii on electronic stopping power for SHI irradiations on $\mathrm{LiNbO}_{3}$, showing the velocity effect by comparing irradiations at energies of $0.1 \mathrm{MeV} / \mathrm{u}$ and $10 \mathrm{MeV} / \mathrm{u}[104,110]$. The data for low velocities using cluster molecular ions are from [101].

However, in recent years, new data suggest that defects in excess of those predicted by nuclear collisions can be, indeed, formed under swift ion-beam irradiation. Some examples, using different techniques, on a number of materials can be offered, such as on zircon, by using high-resolution nuclear magnetic resonance (NMR) [127], $\mathrm{LiNbO}_{3}$, through refractive index measurements [84,128], $\mathrm{SiO}_{2}$ (silica) through optical absorption [129] and $\mathrm{Cu}_{3} \mathrm{~N}$ by elastic recoil detection (ERDA) [130]. It is expected that those point defects would be primarily generated at the track halos.

The direct experimental evidence for the existence, structure and composition of the halo is scarce due to the difficulty for adequate observation and characterization of this region around the core. In fact, the available methods to track characterization, such as high resolution TEM, small angle X-ray scattering (SAXS) and RBS/C, are based on the different physical properties (elastic, electrical, optical) of the amorphous core in comparison to the matrix, and are essentially blind for point defects. However, in relation to this problem one should note some more recent papers [124,125] using HRTEM and MD simulations where the dual structure of the track showing core and halo is clearly confirmed. This behavior is very apparent by the HRTEM picture in Fig. 13 taken from Ref. [124] corresponding to $\mathrm{Gd}_{2} \mathrm{TiO}_{5}$ irradiated with Au at 2.2 GeV . In this example the two regions present different crystalline structures, orthorhombic at the core and hexagonal disordered at the halo. Moreover, several interesting papers also show a peculiar morphology of tracks in mica [126], as well as silica and quartz, using small angle X-ray scattering (SAXS) [99,100]. This technique is non-destructive, not limited to the surface or near-surface regions and is sensitive to small density changes at the nanometer scale. The data show a complex morphology, which suggest the existence of a defective halo, and is not fully consistent with the standard thermal spike model that predicts a sharp track boundary.

Finally, although the direct experimental support for the existence of the defective halo is not very abundant, it is clearly suggested by measurements of the amorphization kinetics that can be reliably ascertained by RBS/C techniques. In other words, this kinetics, associated to track overlapping, that will be described in the next section, provides a convenient method to assess the morphology of the tracks. In fact, it appears very relevant, for future work on the mechanisms of SHI damage, to understand the connection between the structure and morphology of tracks and the distribution of the generated point defects around the ion trajectories. Another important question related to the existence of the halo, is to elucidate whether point defects can be generated below the stopping power

![](./images/1c7759e6-fa3d-41b2-bea5-72796f0ca082-19_652_653_1412_494.jpg)
Fig. 13. HRTEM of track morphology in $\mathrm{Gd}_{2} \mathrm{TiO}_{5}$ irradiated with Au at 2.2 GeV showing the core and halo regions having different structures [124]. Note that the halo (region 2) shows a different crystalline structure in comparison to that of the pristine material (region 1).

threshold for track formation, in non-radiolytic materials such as oxides. As we will see below, the amorphization kinetics supports this later statement for a number of oxides.

Aside from the existence of a halo constituted by point defects, one should consider the formation of a surrounding elastically strained region (elastic halo) around the track core. The core induces significant stresses and strains in the material because the different elastic parameters of the amorphous phase and that of the un-irradiated material. The stress distribution has been obtained by treating the track core as an elastic inclusion [131,132]. Direct experimental evidence of the stresses has been obtained from HRTEM [25,133,134]. In fact, the hillocks or protrusions appearing around the emergence point of the tracks at the surface are, just, a direct consequence of the strain distributions. The problem of these protrusions in a semi-infinite continuum medium has been dealt with by Colin et al. [135] using a Green's method approach in an isotropic approximation. Useful analytical formulae for the normal displacements at the surface as a function of the radius and elastic parameters of the track core were obtained. The effects of crystal anisotropy on the stress-strain distributions have also been recently described for $\mathrm{LiNbO}_{3}$, having trigonal symmetry [136]. These distributions are expected to play a critical role on formation and propagation of fracture cracks and so, on the "surface cracking" morphology under irradiation [137], as well as on the structure of etching patterns [103]. In the first example, the irradiation experiments on silica using Cl at 35 MeV and F at 19 MeV show that the crack density increases with fluence up to a certain maximum. At higher fluences, once the the track distribution becomes more uniform, the density declines.

### 3.5. Cumulative character of damage: track overlapping and amorphization

So far, we have been, mostly, concerned with the damage caused by single ion impacts. It is expected that the overlapping of successive impacts would give rise to the final damage morphology observed after a given fluence. This morphology will depend on the microscopic processes of track overlapping i.e. on whether the single impact effects are, or not, fully or partially, additive. For stopping powers above the threshold value, the random density of the generated tracks (one per impact) increases with fluence until they are expected to overlap and coalesce into a macroscopically homogeneous defective (amorphous) layer, as schematically illustrated in Fig. 14. Due to the need to overcome a threshold electronic stopping power, $S_{\text {th }}$, to generate tracks and initiate the damage, one may form the layer either at the surface or buried into the material depending on the shape of the stopping power curve. The two situations have been obtained in experiments performed on $\mathrm{LiNbO}_{3}$ [128,138-140] but also on other oxides such as $\mathrm{KGd}\left(\mathrm{WO}_{4}\right)_{2}$ [141], $\mathrm{TiO}_{2}$ [142] and $\mathrm{SiO}_{2}$ (quartz) [143]. As a general rule, amorphization should start at those regions of the sample where $S_{e}$ reaches a maximum value if it lies above the threshold. For input energies below the Bragg peak amorphization should start at the sample surface. As an example, a relatively uniform amorphous

![](./images/1c7759e6-fa3d-41b2-bea5-72796f0ca082-20_435_699_1600_452.jpg)
Fig. 14. Diagram illustrating the formation of a surface amorphous layer as a result of the overlapping of single ion tracks. The green (preamorphous) regions correspond to stopping powers below threshold whereas the red color stands for fully amorphized regions (above threshold). On increasing the irradiation fluence the amorphous layer becomes thicker through conversion of preamorphous (green) to amorphous (red) regions.

layer has been measured for fluences above $10^{12} \mathrm{~cm}^{-2}$ at the surface [128,138,139] of $\mathrm{LiNbO}_{3}$, if the stopping power at the input face of the sample is $S_{e}(0)>S_{t h} \sim 5 \mathrm{keV} / \mathrm{nm}$ (see Fig. 15a). The critical fluence correlates with the density of ion impacts needed to start overlapping. The amorphous layer has been shown to be optically isotropic with a refractive index $n_{a}=2.10$, that lies below the values for the ordinary $n_{0}$ and extraordinary $n_{e}$ indices of the crystal. This value, as well as the thickness of the layer, have been obtained through the dark-propagation modes technique, by identifying the resonant modes propagating along the amorphous-crystalline multilayer structure [139]. In fact, extrapolation of that thickness as a function of electronic stopping power allows for an independent optical determination of the threshold for track formation. The data, corresponding to a velocity of $0.1-0.2 \mathrm{MeV} /$ amu ( Si at $5-7.5 \mathrm{MeV}$ ) yield around $5 \mathrm{keV} / \mathrm{nm}$ which is within the range of values derived from RBS/C techniques.

When the Bragg peak corresponding to the $S_{e}(z)$ curve lies inside the crystal, a buried amorphous layer, starting from the depth corresponding to the position of the Bragg peak develops for $\mathrm{LiNbO}_{3}$ and $\mathrm{KGd}\left(\mathrm{WO}_{4}\right)_{2}[140,141]$, as illustrated in Fig. 15b for $\mathrm{LiNbO}_{3}$ [140]. The two limiting faces of the layer correspond to the depths $z$ at which the stopping power is equal to the threshold value. This buried low index amorphous layer offers a new route for applications in photonics and it allows for the fabrication of step-like optical waveguides [29] having a superior index jump (>0.1) and a sharp refractive index profile, which allow for light confinement of, both, TE and TM modes and very promising applications in photonics (see Section 7).

Although the detailed structure of the amorphous layer is not known in most cases, the decrease of refractive index caused by amorphization of SHI irradiated $\mathrm{LiNbO}_{3}$ has been interpreted as due to breaking of the crystalline structure and the reorientation of microscopic regions of the sample during the irradiation [128]. A related effect is the reduction of the measured spontaneous polarization at the amorphized surface of the sample. On the other hand, Raman spectra taken under normal illumination show that the surface layer produced by 5 MeV F ions has become amorphous (or near), as revealed by the strong decrease in the height of the first-order peaks [139]. The case of buried layers is, even, more illustrative. The multilayer structure in Fig. 15, produced by irradiation with F at 22 MeV , was cleanly characterized by micro-Raman spectroscopy in edge-configuration [140] as illustrated in the twodimensional diagrams of Fig. 16. One clearly observes the much attenuated first-order Raman peaks at thicknesses correlated with the location of the amorphous layers in comparison with the sharper spectra measured in the crystalline zones. The graphs also show how the width of the amorphous region increases with the irradiation fluence and extends toward the surface and into the inside of

![](./images/1c7759e6-fa3d-41b2-bea5-72796f0ca082-21_585_799_1428_422.jpg)
Fig. 15. Microphotographs of the edge of a $\mathrm{LiNbO}_{3}$ sample irradiated with (a) Si ions at 7.5 MeV and (b) F ions at 22 MeV . The stopping power curves are shown on the top of the photos for comparison. In the case (a) a dark amorphous layer is generated at the surface, whereas in (b) the amorphous layer is buried into the sample. In the two cases that thick layer corresponds to electronic damage and it is clearly separated from a faint thin layer corresponding to the nuclear damage at the end of the range [84].

![](./images/1c7759e6-fa3d-41b2-bea5-72796f0ca082-22_1660_1075_212_262.jpg)
Fig. 16. Polarized micro-Raman spectra taken from the edge of a $z$-cut $\mathrm{LiNbO}_{3}$ sample irradiated with F at 22 MeV . Fluences are $1 \times 10^{14} \mathrm{~cm}^{-2}$ and $3 \times 10^{15} \mathrm{~cm}^{-2}$. Note the buried amorphous band characterized by very low first-order peaks and the good crystalline layers on both sides [84].

the sample. One should also note the narrow shallow dip in the profile of the spectral peaks at a depth of around $8 \mu \mathrm{~m}$ (projected range) and corresponding to the region of nuclear (collision) damage. Similar results, using refractive index and Raman-spectroscopy measurements, have been also found for SHI irradiated KGW samples [141].

### 3.6. Kinetics of amorphization

The kinetics for the formation of amorphous layers in a variety of dielectrics has been monitored by RBS/C [82,83,139,140,142] as well as by optical techniques, like Raman spectroscopy [139-141], ellipsometry [143], dark mode propagation, [84,144-146], electrical conductivity methods [147] and high-performance liquid chromatography (HPLC) on $\mathrm{Pb}_{2} \mathrm{P}_{2} \mathrm{O}_{7}$ [148]. In particular, the technique of Rutherford Backscattering RBS in channeling configuration (RBS/C) is a universal and very sensitive technique to investigate lattice disorder in crystalline materials [149,150], regardless of their structure and bonding type. The basic idea is to compare the RBS spectra of the irradiated sample, obtained under random incidence, with that obtained by using a well collimated light ion beam oriented along a low index crystallographic channel [139]. One sees that the channeled spectrum shows a very low yield in comparison to the random one, due to the decrease in the effective cross-section of Rutherford collisions caused by the steered ion propagation along the crystal channel. Then, one uses a simple formula to calculate the damaged or disordered fraction $S$ at a given depth, as a function of fluence

$$
S=\frac{\chi_{i, c h}-\chi_{c h}}{\chi_{R}-\chi_{c h}}
$$

$\chi_{R}$ and $\chi_{c h}$, being the RBS yields obtained under random and channeled conditions, respectively, and the subindex $i$ standing for the irradiated sample.

Experiments in different materials have clearly shown that the amorphization kinetics associated to the electronic damage obeys an Avrami-type law [149-151], i.e.

$$
S(\phi)=1-\exp \left\{-\left(\phi / \phi_{0}\right)^{n}\right\}
$$

where $S$ is the normalized amorphous area, at either the surface or a certain depth, after a fluence $\phi$. The exponent $n$ that determines the abruptness of the kinetic profile is dependent on stopping power $S_{e}$. For $S_{e}$ sufficiently above the threshold stopping power, expression (12) reduces to a Poisson law ( $n=1$ )

$$
S(\phi)=1-\exp (-\sigma \phi)
$$

where $\sigma=1 / \phi_{0}$ represents the damage cross-section i.e. the damaged area (track) caused by a single ion impact. Any of the two parameters, either $\sigma$ or $\phi_{0}$, determines the fluence needed to produce a certain amorphized area. In fact, usual methods to obtain the threshold stopping values use the extrapolation of the experimental dependence of the amorphization rate, $(d S / d \phi)_{0}=\sigma$, vs $S_{e}$, down to $S=0$, implicitly assuming that the statistics of tracks overlapping remains Poisson-like. Experimental curves [151] for the amorphization of $\alpha$-quartz irradiated with Br ions at different energies are displayed in Fig. 17, together with a fit to the Avrami expression. For stopping powers around or below threshold the exponent $n$ grows inversely with $S_{e}$, suggesting the occurrence of an incubation region of fluence with a low damage efficiency. In this region, linear extrapolation of $S$ to 0 , is inadequate. The existence of this incubation region confirms the formation of defects in the sub-threshold regime and plays a relevant role in the understanding of the amorphization kinetics [151].

Several theoretical approaches to deal with the problem of track overlapping have been discussed in the literature, such as that by Gibbons [152], mostly in connection with the nuclear collision damage. A recent approach [153] to describe the kinetic behavior of the disorder induced by SHI irradiation resembles that by Gibbons and relies on the particular track morphology constituted by a homogeneous amorphous disk (core) of area $\sigma$ and a homogeneous annular defective halo of area h. In fact, the fit of the model, which is independent of any particular damage mechanism, to the measured kinetics provides a very convenient way to investigate the morphology of the tracks near the threshold stopping. Moreover, it is assumed that the overlapping of a fixed number $N$ of halos is required to amorphize the common area. Simple rate equations having a closed analytical solution can be formulated to describe the increase in the total amorphized area $S$ as a function of fluence (impact density) $\phi$. For the case $N=2$, expression is very much simplified and writes:

$$
S(\phi)=1-\exp \{-\sigma \phi\}+\{1-\exp (-h \phi)(1+h \phi)\} \exp (-\sigma \phi)
$$

![](./images/1c7759e6-fa3d-41b2-bea5-72796f0ca082-24_523_752_214_424.jpg)
Fig. 17. Amorphized fraction at the input face of a quartz sample as a function of fluence for irradiation with several ions and energies given by the numbers on the right side in MeV . The best fits to the Avrami law and to the impact-overlapping model are given as full lines and dashed lines, respectively [151].

that, for $h=0$ (absence of halo), reduces to the Poisson kinetics, $S=1-\exp (-\sigma \phi)$. The analysis of the amorphization kinetics with Eq. (14) is exemplified in Fig. 17 for quartz and compared with Avrami's law. The predictions very well fit the experimental data and account for the observed Avrami behavior using different values for the parameters $h$ and $\sigma$. For energies above 25 MeV , the contribution $h$ of the halo is negligible. However, it has been clearly ascertained that a defective halo around the central core is, indeed, necessary for a good fit to the whole set of experimental data.

### 3.7. Threshold dependence on prior SHI damage

A novel feature that has not been, so far, considered by most workers, is the dependence of the threshold stopping value on prior irradiation damage. It has been shown that the threshold stopping power $S_{t h}$ for $\mathrm{LiNbO}_{3}$ crystals that have been pre-irradiated is reduced in comparison to that of the pristine material, emphasizing the cumulative character of the SHI damage [139]. This fact suggests that the previous damage (defects) adds to that created by the new irradiation, lowering the stopping power requirements. This relevant effect has been inferred from experiments on the fluence dependence of the thickness of the amorphous layer generated by SHI irradiation. It has been observed that such thickness increases when further increasing the fluence. The effect (layer thickening) can be alternatively described by the irradiation-induced propagation of the crystalline-amorphous boundary. Detailed data have been obtained for $\mathrm{LiNbO}_{3}$ using Si at 7.5 MeV and 5.0 MeV , whose stopping powers at the surface are clearly above ( 7.5 MeV ) or close to ( 5.0 MeV ) the threshold value. Fig. 18a shows the layer thickness as a function of fluence. One observes a large increase in layer thickness from $0.8 \mu \mathrm{~m}$ at $10^{13} \mathrm{~cm}^{-2}$ to $2.5 \mu \mathrm{~m}$ at $10^{15} \mathrm{~cm}^{-2}$ for irradiation at 7.5 MeV . On the other hand, the thickness grows from zero at the start of irradiation (threshold situation) to $1.6 \mu \mathrm{~m}$ at $5 \times 10^{14} \mathrm{~cm}^{-2}$ for the irradiation at 5 MeV . It has been proposed that this boundary propagation toward the inside of the crystal [139], occurs because deeper regions of the crystal, initially below threshold, are progressively reaching it as more defects are induced by irradiation. In other words, the deeper regions of the ion trajectory that, initially, have a stopping power below the threshold, need a certain prior incubation fluence to induce damage and facilitate amorphization. From those data an effective threshold was determined as a function of fluence. It is, just, the stopping power at the position of the boundary at such a fluence, obtained from the SRIM simulations $S_{e}(z)$. The true material threshold would be that corresponding to zero fluence (pristine material). Results for the fluencedependent threshold are displayed in Fig. 18b. Note that for high fluences the threshold stopping decreases from around $5.0 \mathrm{keV} / \mathrm{nm}$ (threshold for the pristine material) to less than $2 \mathrm{keV} / \mathrm{nm}$, for a fluence of $10^{15} \mathrm{~cm}^{-2}$. Similar results showing the propagation of the amorphous-crystalline boundary under SHI irradiation have been obtained for $\mathrm{TiO}_{2}$ [142].

![](./images/1c7759e6-fa3d-41b2-bea5-72796f0ca082-25_825_597_215_522.jpg)
Fig. 18. (a) Fluence dependence of the depth of the amorphous layer boundary produced by irradiation of $\mathrm{LiNbO}_{3}$ with Si at 7.5 MeV (open symbols) and Si at 5 MeV (closed symbols). (b) Variation of the effective threshold with fluence for the two irradiation cases considered in (a) [139].

### 3.8. Comparison between $f s$-pulse laser and ion-beam irradiation features
