Repository: gclopton/research_2025

File: Papers/Computational Architecture/Phase 0 Foundations and Model Taxonomy/Reviews and Landscape Maps/markdown_originals/Agullo-Lopez et al 2016 - Ion beam modification of dielectric materials in the electronic excitation regime (Cumulative and exciton models)/Agullo-Lopez et al 2016 - Ion beam modification of dielectric materials in the electronic excitation regime (Cumulative and exciton models).md (part 4 of 6)
# Ion beam modification of dielectric materials in the electronic excitation regime: Cumulative and exciton models 
Within the framework of defect generation models, one may ask whether the generated electronhole pairs are capable, by themselves, to cause lattice damage in a way similar to that developed previously for explaining ionizing damage to alkali halides [23,24,53], which are the model systems for all developments in the field. In principle, the energy stored in an exciton is comparable, and often higher, than that required to break a bond and produce lattice damage. Just as an example, for LiF the bond energy (or better the cohesive energy per unit molecule) is 5.99 eV whereas the gap energy is 13.7 eV . Similarly, the bond energy for quartz is around 4.5 eV and the gap is around 8 eV . As for alkali halides and other radiolytic materials, the first step for an exciton model should be to localize the energy of the exciton at a certain lattice site, forming a self-trapped exciton (STE), which would facilitate energy transfer to the lattice. Self-trapping has been definitely ascertained in condensed rare gases, organic molecular crystals, alkali halides, alkaline earth fluorides, silicon dioxide, silicates and some other insulating materials (both crystalline and amorphous) [23,24]. To offer reliable rules to decide in which materials excitons can or cannot is an unsettled problem due to the diversity of electronic structures, bonding types, material stoichiometries, etc. In fact, for moderate or large-gap insulators self-trapping is considered more normal than exceptional [204].

The physical basis for the excitonic approach have been extensively investigated by many workers and is summarized in some classical books [23,24]. The idea originates from the extensive information available on bond breaking and dissociation for the excited states of molecules. Due to the very different masses of electrons and nuclei it is possible to make a dramatic simplification the Born-Oppenheimer or adiabatic approximation, in which the electronic and ionic motions are uncoupled. Within this approximation, the total energy of the different molecular levels depends on the atomic configurational coordinates (adiabatic energy surfaces), as simply illustrated in Fig. 24, considering one single coordinate $Q$. For certain molecules the curve for the excited state shows stable

![](./images/1c7759e6-fa3d-41b2-bea5-72796f0ca082-35_374_587_1722_527.jpg)
Fig. 24. Schematic configurational coordinate $(Q)$ diagram illustrating the dissociation of a molecule or molecular cluster after excitation into an excited state presenting two regions ( $A$ and $B$ ) in its adiabatic potential separated by an energy barrier $\varepsilon$.

(A) and dissociative (B) regions. At region A, around the equilibrium coordinate ( $Q_{0}=0$ in the plot), photon emission (radiative de-excitation) is mainly produced together with phonon creation (heat). The transition from A to B, through a certain energy barrier, leads to separate the two atoms of the bond ( $Q$ ) and causes molecular dissociation (bond breaking). For a crystalline solid, its translational symmetry poses some special problems but molecular models are still very useful since self-trapped excitons are strongly localized in the lattice and can be considered as a molecular cluster. Fig. 24 is also quite useful to understand the interplay between light emission and defect creation during irradiation.

A pioneer qualitative excitonic analysis to understand ion-beam damage on a variety of dielectrics, including oxides, was put forward by Itoh et al. [169,205,206]. Following this path, researchers have recently proposed that excitonic models may be responsible for track formation in materials where the threshold stopping power is lower than $10 \mathrm{keV} / \mathrm{nm}$. Anyhow, a relevant problem to discuss exciton effects is the need for an appropriate knowledge about the properties of the electronic carriers produced by excitation, their interactions with the lattice and the possibilities of self-trapping. This would require a large amount of transport and spectroscopic data that are not available in many cases.

At this stage it is adequate to recall that exciton models are not directly concerned with track formation and they exclusively refer to the conversion of electron-hole pairs into point defects. The problem of lattice amorphization and track formation requires an additional step to understand the coalescence of the generated defects, as already pointed out in connection with the thermallyinduced bond-breaking model (Section 4.3). In principle, this step may be similar for all radiationinduced defect generation models and, as assumed in [196,197] may rely on a phase-transition model that is driven by the cumulative incorporation of frozen-in defects in the lattice [198].

### 5.2. General criteria for the applicability of exciton models

From the information gathered for alkali halides one can now formulate some general rules to discuss exciton models in a wider context. For excitonic models the point defects are generated from the energy transferred from a single exciton (or maybe a cluster of close excitons) to the ionic lattice. In order to assure an efficient defect generation process from the non-radiative decay of the excitation energy a few general criteria can be proposed [24,207]:

- The excitation energy has to be well localized in a given lattice site e.g. by forming a self-trapped exciton (STE). One should remark that carrier (either e or h) localization, is, often, a previous step for STE formation. Anyhow, the occurrence of carrier as well as exciton self-trapping is a common feature in many dielectric (strongly polarizable) crystals, including alkali halides, alkaline-earth halides, fluoride perovskites, chain and layered chalcogenides ( $\mathrm{As}_{2} \mathrm{~S}_{3}, \mathrm{As}_{2} \mathrm{Se}_{3}$ ), and transition metal oxides ( $\mathrm{MnO}, \mathrm{NiO}, \ldots$ ). In many other cases the existence of STEs is controversial ( $\mathrm{MgO}, \mathrm{TiO}_{2}, \mathrm{Al}_{2} \mathrm{O}_{3}$, $\mathrm{LiNbO}_{3}, \mathrm{ZnO}, \ldots$ ) but cannot be ruled out. In fact, the usual way to ascertain the occurrence of STEs is through a broad luminescence band with a large Stokes shift, and an excitation spectrum coinciding with excitonic features in the absorption spectrum or presenting a cut-off at the band edge. One of the experimental difficulties is that lifetimes are, generally, short in comparison to free excitons. Also, for many open-shell oxides CoO , NiO , where excitons may be expected, the lack of stoichiometry and the large amount of compensating defects makes identification rather difficult. Finally, one may also consider the possibility of exciton localization by forming bound excitonimpurity pairs as in ZnO and many semiconductors.
- One of the non-radiative de-excitation channels of the STE should lead to lattice reorganization i.e. bond breaking or point defect formation. This condition demands that the exciton energy is high enough to cause the disorder. This defect-creation channel may be thermally activated and require the overcoming of a certain energy barrier.
- The lifetime of the bond-breaking channel has to be short enough in comparison with that of competing relaxation channels to assure the generation of point defects. This requires that the thermal energy barrier separating the bound and dissociative regions in the excited adiabatic curve is sufficiently low.
- The non-radiative de-excitation channel should represent a significant fraction of the total decay rate.
- The defect partners generated by the STE recombination have to be separated far enough to avoid rapid recombination and assure their survival.

Since the applicability of exciton models and their detailed formulation are strongly dependent on the particular material, we postpone a deeper analysis to the discussion of the selected materials where evidence is available, such as, in $\mathrm{NaCl}, \mathrm{LiNbO}_{3}$ and $\mathrm{SiO}_{2}$.

### 5.3. A quantitative phenomenological exciton model

The particular model to be described here [208,209] to account for SHI damage has been initially developed for $\mathrm{LiNbO}_{3}$, although it is expected to be of more general application. In particular, it has also been applied to alkali halides (Section 5.5). It uses a similar analytical formalism to that described for the bond-breaking model and relies on the synergy between the thermal spike and the excitonic recombination processes. A thermal spike approach is first assumed to describe the heating of the material around the ion trajectory, with a temperature profile given by the corresponding Szenes expressions (17). The core region remains at a high temperature for a certain time, $\sim 10^{-13} \mathrm{~s}$, allowing for electron thermalization. During subsequent cooling, and through electron-phonon and $\mathrm{e}-\mathrm{h}$ coupling, STEs may have been formed and stabilized. The total number of STEs formed at any segment of the track (depth $z$ ) is written as, $S_{e}(z) / I, I$ being an effective ionization energy (Section 2.5). It is, also, assumed that the initial local concentration of $N_{\text {STE }}$ at a radial distance $r$ and $t=0$, follows the same profile as that for the temperature, i.e.

$$
N_{S T E}(r, z)=\eta \frac{S_{e}(z)}{I} \exp \left\{-r^{2} / a_{0}^{2}\right\}
$$

where $I \approx 2.5 E_{G}[80,81]$. This is a reasonable assumption that greatly simplifies the mathematical analysis. $\eta$ is a certain efficiency factor for the formation of $N_{S T E}$, that would be taken, $\eta=1$, for simplicity. The radial profile $N_{e x}(r, z)$ of the exciton concentration constitutes a mirror spike to that for the temperature (thermal spike) and it is designated as exciton spike. The temperature spike evolves as described by the Szenes model, whereas excitons, for simplicity, are assumed to have a frozen distribution given by Eq. (23), ignoring possible STE migration. This simplification is not expected to alter, substantially, the physics of the process, although a more detailed analysis should be necessary. In order to follow the fate of the excitons, one takes into account the two possible decay channels for the STEs, radiative and non-radiative, assuming that it behaves as a molecular cluster and the adiabatic energy level diagram is similar to that schematically depicted in Fig. 24 for a molecule. The excited STE level leads to atomic displacements and defect (Frenkel pair) formation if the excited electron overcomes a certain energy barrier $\varepsilon$ in the adiabatic energy curve for the excited state. If the barrier is sufficiently low excitons can easily overcome the barrier into the dissociation region and cause, mostly, defect formation. If the barrier is very high, the STE decay proceeds predominantly by photon emission. In the more general case, the exciton decay rate is

$$
\frac{d N_{S T E}}{d t}=N_{S T E}\left\{v_{0} e^{-\varepsilon / k T}+\frac{1}{\tau_{R}}\right\}
$$

$v_{0}$ being an effective frequency factor, and $\tau_{R}$ the radiative lifetime of the exciton level. The first term stands for the rate of STEs overcoming the barrier per unit time and forming defects, according to an Arrhenius law for the process. The second term represents the radiative emission rate. At the high temperatures existing at the core in the initial stage of the spike, the non-radiative channel is dominant and Frenkel pairs are formed. Once the spike cools down, that efficiency rapidly decreases and the radiative channel predominates, the total lifetimes being much longer ( $\geqslant \mathrm{ns}$ ). In practice, the exciton lifetime can be assumed to be infinite when calculating the amount of defects generated by the ion impact. The Arrhenius term in expression (24) is the appropriate source term for defect formation and provides the strong nonlinear dependence of the defect production rate on $S_{e}$, which is in the basis for the thresholding phenomenon. The radiative channel in (24) for the light emission
during irradiation constitutes the objective of ionoluminescence experiments that would be a very relevant complement to the studies of damage.

The decay kinetics for the STE concentration, $N_{\text {STE }}(t)$, can be obtained by solving Eq. (24) with the initial Gaussian profile (23) and the normalization condition,

$$
\int_{0}^{\infty} N_{S T E}(r, 0) 2 \pi r d r=\frac{S_{e}(z)}{I}
$$

Then, the total number of defects $n$ generated per unit depth by exciton decay for every ion impact i.e. at a single track, is

$$
n=\int_{0}^{\infty} d t \int 2 \pi r d z d r v_{o} e^{-\varepsilon / k T(r, t)} N_{S T E}(r, t) \propto \int_{0}^{\infty} d t \int 2 \pi r d r d z v_{0} T(r, t) e^{-\varepsilon / k T}
$$

Now, numerical integration of this equation is required after a suitable choice of the model parameters: $v_{0}, S_{\text {th }}, I, a_{0}$, and $\varepsilon . I$ and $v_{0}$ have commonly accepted values and other parameters ( $a_{0}$ and $S_{\text {th }}$ ) may be estimated from independent experiments on track formation and morphology using the thermal spike approach. Therefore, the energy barrier $\varepsilon$ remains as the only free (adjustable) parameter for the exciton model.

The amorphization threshold is directly related to the critical concentration of defects $c_{\text {th }}$ which causes a lattice collapse through Eq. (26). Consequently, it can be derived from $S_{\text {th }}$.

### 5.4. Application to SHI damage to $\mathrm{LiNbO}_{3}$

$\mathrm{LiNbO}_{3}$ is a ferroelectric crystal at RT with band-gap of 3.8 eV and constitutes a reference electrooptic material and a key material for integrated optics and for nonlinear and photorefractive optics [210,211]. In principle, this material does not appear to be the best option for the application of an exciton model, since the occurrence of STEs is not, yet definitely, ascertained. However, it is well established that electrons are self-trapped at regular $\mathrm{Nb}^{5+}$ sites (small polarons) in $\mathrm{LiNbO}_{3}$ by thermochemical methods [212-214], as well as by irradiation with pulsed laser, electrons and X-rays [215,216]. They present energy levels in the gap, due to the strong lattice relaxation, migrate through the lattice by hopping motion and may become finally trapped at certain impurities or defects [217,218]. On the other hand, there is some evidence for the self-trapping of holes and formation of $\mathrm{O}^{-}$hole polarons [219]. The existence of electron and hole polarons (self-trapped carriers) suggest that the occurrence of STEs may be a realistic possibility. In fact, X ray-induced luminescence experiments report the emission of a well-defined emission band at $\lambda \approx 425 \mathrm{~nm}$ presenting a large Stokes shift whose peak position and yield is independent of crystal purity and radiation-induced damage [220,221] and may correspond to STE transitions, as proposed by several workers. Moreover, evidence for bound (trapped) exciton states has been obtained in $\mathrm{Pr}^{3+}$-doped $\mathrm{LiNbO}_{3}$ [222].

The phenomenological exciton model discussed above [208,209] has been applied to quantitatively explain data on $\mathrm{LiNbO}_{3}$ irradiated with silicon ions at several energies. First, the dependences of the track core radius on stopping power have been calculated for two values of the stopping threshold ( $S_{\text {th }}=3 \mathrm{keV} / \mathrm{nm}$ and $S_{\text {th }}=8 \mathrm{keV} / \mathrm{nm}$ ) and are plotted in Fig. 25 together with the experimental data [208]. The other model parameters are $a_{0}=4.5 \mathrm{~nm}, I=10 \mathrm{eV}, v_{0}=10^{12} \mathrm{~s}^{-1}$, that are consistent with the Szenes's analysis for the thermal spike. The fit values for the free parameter $\varepsilon$ are in the range from 0.3 to 0.5 eV , which is not unreasonable and accounts also for other experimental features (see below). The overall experimental trend is well reproduced within the two threshold limits and the quantitative data are best fitted for $S_{\text {th }}=8 \mathrm{keV} / \mathrm{nm}$.

A more significant achievement of the exciton model in relation to the thermal spike approach is that it satisfactorily accounts for the experimental data on the displacement of the amorphouscrystalline boundary (or thickness of the surface amorphous layer) with irradiation fluence. The simulations, using the following model parameters $\left(\varepsilon=0.34 \mathrm{eV}, a_{0}=4.5 \mathrm{~nm}, v_{0}=10^{12} \mathrm{~s}^{-1}\right.$ and $S_{\text {th }}=5 \mathrm{keV} / \mathrm{nm}$ ) have been compared in Fig. 26 to experimental results for two energies of the bombarding silicon ions ( 5 MeV and 7.5 MeV ) [209]. The role of exciton lifetime has also been explored as illustrated in the figure. A good agreement, between theory and experiment has been found with the above fitting parameters, regardless of the exciton lifetime within the reasonable range

![](./images/1c7759e6-fa3d-41b2-bea5-72796f0ca082-39_517_655_215_492.jpg)
Fig. 25. Theoretical fits to the experimental data in $\mathrm{LiNbO}_{3}$ on the dependence of the radius of the amorphous track on electronic stopping power with the exciton model. The curves correspond to two different threshold stopping power, $S_{\text {th }}=3 \mathrm{keV} / \mathrm{nm}$ (continuous line) and $S_{\text {th }}=8 \mathrm{keV} / \mathrm{nm}$ (dashed line) and a fixed energy barrier $\varepsilon=0.34 \mathrm{eV}$ [208].

![](./images/1c7759e6-fa3d-41b2-bea5-72796f0ca082-39_690_963_902_332.jpg)
Fig. 26. Theoretical fits with the exciton model for the measured depth of the amorphous layer boundary obtained in $\mathrm{LiNbO}_{3}$ by irradiating with Si at 7.5 MeV (solid squares) and Si at 5 MeV (open circles). The role of several values for the exciton lifetime $\tau$ and energy barrier $\varepsilon$ have been explored [209].

$10-1000 \mathrm{~ns}$, i.e. much longer than the duration of the thermal spike. Note that the barrier energy ( $\varepsilon=0.30-0.50 \mathrm{eV}$ ) is lower than that derived from the thermally-assisted bond-breaking model (Section 4.3). This points out to the role of excitonic processes to enhance irradiation-induced damage in comparison with thermally -assisted processes.

Finally, the critical defect concentration $c_{\text {th }}$ needed for amorphization, namely, to reach the threshold stopping value $S_{\text {th }}$ was calculated. Although the value should be taken with caution, the absolute atomic concentration comes out around $1.5 \mathrm{~nm}^{-3}$ which corresponds to a relative atomic concentration of $c_{t h}=7.5 \times 10^{-2}$, i.e. $7.5 \%$ of the niobium concentration in the crystal. The model also gives the radial distribution of the generated defect concentration and allows for a quantitative prediction for the sizes of the track core and halo. With this information the kinetics of amorphization was theoretically simulated by using a Monte Carlo approach that assumes full additivity of the radiation-induced
defect concentrations [145]. The results of such simulations provide a detailed account for the evolution of damage morphology and offer a good accordance with the Avrami kinetics experimentally measured.

### 5.5. The exciton model for purely ionizing damage to alkali halides (NaCl)

Alkali halides (AX, A being the alkali and X the halogen) are strongly ionic compounds having, in most cases, a cubic (f.c.c.) structure and a wide transparency range. For NaCl the gap energy is $E_{G}$ around 10 eV . Due to their strong ionic character these crystals are generally considered as nonamorphizable for the application of thermal spike models. One advantage of alkali halides when discussing the exciton model for defect formation under SHI irradiation is that the model is, already, well established to understand defect production under purely ionizing irradiation [23,24,53]. For this type of irradiation, $F$ centers consisting of neutral halogen-vacancy centers with a trapped electron or $F$ center, are the simplest type of defect. At high temperatures (around or above RT) aggregates of F centers, containing two ( $M=F_{2}$ ), three ( $R=F_{3}$ ) or more $F$ centers can be readily formed. As a final stage of this aggregation process alkali metal colloids may appear. Moreover, one finds hole centers, such as the $\mathrm{V}_{\mathrm{k}}$ center and the interstitial halogen centers ( H and I centers). The $\mathrm{V}_{\mathrm{k}}$ center is constituted by a hole selftrapped at a halogen site shared by two adjacent $\mathrm{X}^{-}$ions, that relaxes into a $\mathrm{X}^{2-}$ molecular ion oriented along the $\langle 110\rangle$ crystallographic direction. The H and I centers, respectively, correspond to an interstitial halogen atom $\mathrm{X}^{0}$ and halogen ion $\mathrm{X}^{-}$. With regard to excitons, it is well-established [23,24,53] that they self-trap in the lattice as a $\mathrm{V}_{\mathrm{k}}$ center bound to an orbiting electron (STE). The scheme of electronic levels is quite complicated. For NaCl the intrinsic luminescence due to the radiative decay of the STE consists of two bands, one $\sigma$-polarized (parallel to the STE axis) and the other showing perpendicular polarization ( $\pi$-polarized). They, respectively, correspond to transitions from singlet and triplet exciton states with energies, $3.4 \mathrm{eV}(\pi)$ and $5.5 \mathrm{eV}(\sigma)$ and lifetimes of $3.1 \times 10^{-4} \mathrm{~s}(\pi)$ and $2.8 \times 10^{-9} \mathrm{~s}(\sigma)$ at LHeT, presenting a strong energy relaxation in comparison to the band-gap energy (around 10 eV ).

Aside from some early models [223], the production mechanism by purely ionizing irradiation (UV light, X-rays and gamma rays) is now reasonably well understood, i.e. the non-radiative recombination from some STE states creates a halogen Frenkel pair ( $\mathrm{F}+\mathrm{H}$ ), and competes with the radiative (luminescence) emission, as discussed in suitable references [23,24,53]. Fig. 27 shows a rough sketch of STE levels in NaCl to understand the competing recombination channels, either radiative or nonradiative, this later one leading to formation of Frenkel pairs $(\mathrm{F}+\mathrm{H})$. The two alternative channels, $\pi$-light emission and defect formation, are separated by a certain energy barrier as such considered in the discussion of molecular dissociation, Fig. 24. At high enough temperature, the excited electron

![](./images/1c7759e6-fa3d-41b2-bea5-72796f0ca082-40_571_838_1558_383.jpg)
Fig. 27. Simplified diagram showing the competition between radiative and non-radiative de-excitations for the STE in NaCl.

crosses the barrier into the dissociation region and the F and H center partners of the Frenkel pair are created. Within this scheme the primary efficiency for Frenkel pair formation is an increasing function of irradiation temperature whereas the $\pi$ luminescence yield is an anticorrelated decreasing function. In principle, it is expected that the same type of excitonic model applies when dealing with SHI irradiation.

### 5.5.1. Exciton-model simulation of the SHI irradiation experiments

Detailed ion irradiation experiments on several alkali halides have been performed at GANIL and GSI on NaCl, KCl and LiF using several ions (Au, Pb, Bi, Zn, Xe and U) and high energies in the GeV range [224-228]. The results, particularly on LiF [228] indicate the formation of tracks as well as color centers. Chemical etching and small-angle X-ray scattering were used to identify the tracks, whereas the formation of color centers was monitored by optical absorption. One peculiar feature of tracks formed in alkali halides is the occurrence of an extended halo (tens of nanometers) having a high concentration of color centers and a core region $2-4 \mathrm{~nm}$ diameter that appears to be responsible of chemical etching above a critical electronic stopping power. This core region accumulates aggregated centers as an alternative to amorphization.

The GANIL group determined the growth kinetics of the color centers (F and others), together with that for the $\sigma$ and $\pi$ ionoluminescence emissions from STEs in the irradiation temperature range from 15 to 100 K . The intensities of the two emission bands show similar trends with temperature to those observed under purely ionizing irradiation. The French group was able to account for the evolution of the luminescence yields with temperature by using the thermal spike model [224-226]. Since such model is blind to point defect formation, no simulation of color center growth was performed. The theoretical simulations provided, first, an estimate of the temperature profile inside the thermal spike. Then, using the known lifetimes for the $\sigma$ and $\pi$ emissions as a function of temperature, they were able to predict the evolution with temperature of the luminescence yields. The results are very sensitive to the assumed radial extension of the spike, making the agreement between theory and experiment essentially qualitative. More recently, the exciton model, as developed for $\mathrm{LiNbO}_{3}$, has been applied to account for the reported GANIL data on NaCl, as a representative alkali halide crystal [229]. The objective was to describe jointly the F center kinetics and the evolution of the luminescence yields. The analysis considers a thermal spike, $\Delta T(r, z, t)$, as simulated with Eq. (17) of the Szenes model, together with an excitation spike consisting of the same radial profile for the STE concentration, $N_{S T E}(r, z, t)$, given by Eq. (23). The two competing processes for exciton decay, including light emission and defect $(\mathrm{F}+\mathrm{H})$ formation are expressed by Eq. (24). The calculation of the emission yield requires integration of the local yield

$$
Y(r, z, t)=N_{S T E}(r, z, t) / \tau
$$

over time $t$ and the radial $r$ and depth $z$ coordinates, $\tau$ being the STE lifetime. The local production rate of $F$ centers involves the alternative non-radiative channel,

$$
d N_{F}(r, z, t) / d t=N_{S T E} v_{0} \exp \{-\varepsilon / k T(r, z \cdot t)\}
$$

$\varepsilon$ being the energy barrier for the non-radiative channel. This expression only accounts for the initial rate of F -center production before aggregation processes enter into play. The comparison to experiment requires integration of (28) over the whole range of the ion trajectory that was numerically performed.

The simulations [229] using the above formalism yield a reasonable agreement, see Fig. 28, for the $\pi$-light emission yield (a) and for the initial F center production rate (b), within the investigated temperature range (up to 80 K ). The same spike parameters were used to describe the evolution of luminescence emission and the $F$ center production rates. In particular, the chosen value for the spike width $a_{0}=12 \mathrm{~nm}$ is within the range used by the GANIL group to describe the evolution of the luminescence yield with irradiation temperature. The good agreement supports the view that the excitonic model, successfully used to describe ionization damage, can be applied to describe the effects of SHI irradiation if one considers the coupling between the thermal and excitation spikes.

![](./images/1c7759e6-fa3d-41b2-bea5-72796f0ca082-42_1147_806_210_400.jpg)
Fig. 28. (a) Normalized yield $Y$ of the $\pi$-ionoluminescence as a function of irradiation temperature for irradiation with Zn at 735.5 MeV and Xe at 928.8 MeV and (b) initial growth of the F-center concentration with fluence for irradiation with Xe at 828.8 MeV at two temperatures ( 15 K and 80 K ). The full lines stand for the fit to the exciton model using the same parameters for the two simulations (a) and (b) [224,229].

## 6. SHI damage to $\mathrm{SiO}_{2}$ materials (quartz and silica): role of excitonic models

$\mathrm{SiO}_{2}$, either crystalline or amorphous, is an abundant and thoroughly investigated material with numerous technological applications to microelectronics and photonics, as well as to diagnosis in industrial and nuclear facilities. On the other hand, an extensive search has been carried out since many years on the electronic and optical properties of $\mathrm{SiO}_{2}$ as well as on the defects and structural modifications induced by a diversity of physical treatments including irradiation [230,231]. Therefore, it appears as a very convenient material to discuss the effects of the electronic excitation during SHI beam irradiation. On one side, in relation to the discussion of excitonic models, a main advantage of these materials is that exciton self-trapping has been definitely ascertained. Moreover, like for alkali halides, it has been shown that non-radiative decay of STEs generates point defects (microscopic damage) under light and electron irradiation. It is, therefore, expected that excitonic models could, at least, partially, describe the microscopic damage caused by electronic processes during SHI irradiation. On the other hand, SHI irradiation also induces track formation as a damage at a macroscopic scale (macroscopic damage).

### 6.1. Structural considerations: STEs and color centers

The basic structural unit is the rigid $\mathrm{SiO}_{4}$ tetrahedra, typical of $\mathrm{sp}^{3}$ hybridization, with Si at the center and an oxygen atom at each of the four corners [232]. It may exist in several crystalline structures, the alpha-quartz being the stable structure at RT and normal pressure and is the one considered in most studies such as the present review. The amorphous phase, silica, consists of a random network of the $\mathrm{SiO}_{4}$ tetrahedra. A convenient way to describe the structure in $\mathrm{SiO}_{2}$ is through the size distribution of the closed rings found when tracking the path of successive $\mathrm{Si}-\mathrm{O}-\mathrm{Si}$ bonds. For quartz, only rings consisting of 6 and 8 members exist, whereas, the ring distribution is broader for silica and includes 3 - and 4 -members rings. The distribution is altered by thermal treatments causing structural changes that lead to network reordering and compaction. One advantage of the distribution of ring sizes is that some of them present clear peaks in the Raman spectra that serve for identification e.g. $\mathrm{D}_{1}$ peak at 495 cm for 3 -members rings and $\mathrm{D}_{2}$ at 606 cm for 4 -members rings [233,234]. Moreover, they cause a significant shift in the frequency of the first-order features in the vibrational IR spectra, that appear at $1078 \mathrm{~cm}^{-1}$ and $805 \mathrm{~cm}^{-1}$, respectively. The ring distribution plays a relevant role in the optical properties (e.g. band edge location), refractive index and as trapping sites for excitons.

A variety of structural defects and color centers have been identified in $\mathrm{SiO}_{2}$, and their production under different types of radiation sources has been thoroughly investigated [231-235]. Color centers represent atomic size defects associated to a network site that are usually identified by their absorption bands. Some of them present, also, clear EPR signals that facilitate structural characterization. In most cases they involve $\mathrm{Si}-\mathrm{O}$ bond scission and stabilization at some structural point defect. For example, the $\mathrm{E}^{\prime}$ center ( $\equiv \mathrm{Si}^{\cdot}$ ) corresponds to an oxygen vacancy that has trapped a hole on one of the two Si neighbors, leaving one single unpaired electron at the site of the bond (dangling bond represented by the dot on the silicon atom). The NBOH center corresponds to a non-bridging oxygen bound to a single Si atom, and leaving a dangling p oxygen orbital ( $\cdot \mathrm{O}-\mathrm{Si} \equiv$ ). Another relevant intrinsic color center is the ODC corresponding to a $\mathrm{Si}-\mathrm{Si}$ bond after removal of the intermediate oxygen atom. The existence of coupled e-h pairs (excitons) in silica and quartz has been inferred from the optical spectra close to the band gap or within the band to band region. A variety of coupling and relaxation possibilities exist for the free excitons, both in quartz and silica, which are analyzed in the review papers by Trukhin [236,237]. In particular, the existence of self-trapped excitons (STEs) is well ascertained [23,24,238], as well as their key role on the generation of point defects and color centers [23,24,239] through non-radiative recombination. They show a broad luminescence (radiative) emission at around 2.6 eV , corresponding to a triplet-singlet optical transition of the STE center [238-243]. The structure of the STE in $\mathrm{SiO}_{2}$ is strongly conditioned by the covalent nature of the bonding and it is closely related to a Frenkel-type defect [23,244,245]. Fig. 29a illustrates the maps for the e and h concentrations at the STE site, and Fig. 29b shows the very large reduction in the excitation energy induced by the relaxation (lengthening) of the $\mathrm{Si}-\mathrm{O}$ bond [244]. One can see that the lattice relaxation causes a decrease of around 6 eV in the optical transition of the STE.

The total lifetime of the triplet level of the STE obeys

$$
1 / \tau=1 / \tau_{R}+1 / \tau_{N R}
$$

![](./images/1c7759e6-fa3d-41b2-bea5-72796f0ca082-43_390_688_1713_476.jpg)
Fig. 29. Diagrams showing the electron (a) and hole (b) density maps for a STE in silica. The variation for the energy of the ground ( $E_{0}$ ) and triplet excited ( $E_{T}$ ) levels with the length coordinate indicating the bond relaxation is given in (c) [244].

i.e. the respective decay probabilities add to each other. The situation appears simpler for crystalline quartz, where the lifetime keeps constant at $\tau \approx 1 \mathrm{~ms}$ up to about 150 K and then decreases with increasing temperature in an approximate exponential way [23,246]. The low temperature value corresponds to the radiative emission, whereas the non-radiative component dominates at high temperature. The data for silica show a different behavior, and the temperature dependence above 100 K markedly deviates from a single exponential law. The differences found between quartz and silica reveal the key role of the $\mathrm{SiO}_{4}$ network distortions on the STE lifetime. In pure samples, the efficiency for formation of STEs from uncoupled $\mathrm{e}-\mathrm{h}$ pairs has been shown to be close to $1(>0.1)$, so that exciton self-trapping represents a significant channel for the electronic excitation [23].

### 6.2. Macroscopic effects on quartz (amorphization) and silica (compaction)

For quartz and amorphous silica, SHI irradiation induces two kinds of effects. On one side, point defects and color centers (microscopic damage) are generated during irradiation. On the other hand, macroscopic damage involving local modifications in the macroscopic properties of the material (density, refractive index) is also produced and occurs at the single track level. These structural changes are described as heavy lattice disordering and amorphization in the case of crystalline quartz. For silica the main observable effect of SHI irradiation is an increase in density (compaction), possibly due to restructuring of the ring network.

For amorphous $\mathrm{SiO}_{2}$ the data have been derived from AFM, TEM and SEM microscopy images, in most cases after a chemical etching [107,247], or inferred from the radiation-induced changes in the IR spectra [247-249], ellipsometry [143] and dark-mode analysis of light propagation [146]. From all those studies a well-defined electronic stopping power threshold of around $2 \mathrm{keV} / \mathrm{nm}$ has been reported, although large differences are often observed, possibly depending on ion velocity and the specific measurement technique.

For quartz, the studies have used TEM [87], RBS/C [94,147,250], dark mode techniques [144] and even ionoluminescence [251]. The kinetic curves obtained from RBS/C have been interpreted in terms of a cumulative track overlapping model assuming an amorphous core and a defective halo. The corresponding threshold stopping power for quartz appears in a similar stopping range ( $\sim 2-4 \mathrm{keV} / \mathrm{nm}$ ) as that for silica but having a slightly higher value.

In principle, the existence of such threshold data for amorphization (quartz) and compaction (silica) effects are clearly indicative of electronic excitation mechanisms (and not of collision processes). Moreover, the evolution of the track radius with electronic stopping power and the threshold values for the two phases are roughly consistent with the predictions of the thermal spike model. However, there are several difficulties. On one side, the kinetic RBS/C data near the threshold do not fit into such thermal spike model. In fact, the situation may be more complex than expected in accordance with recent SAXS experiments performed on silica [99], which suggest a complex radial structure for the track consisting of a low density core and a higher density halo, as shown in

![](./images/1c7759e6-fa3d-41b2-bea5-72796f0ca082-44_407_656_1663_476.jpg)
Fig. 30. MD simulations of the atomic density profiles at the tracks generated by a single ion impact in silica for different incident stopping powers. The dashed line corresponds to the profile derived from SAXS experiments. Note the existence of core and halo regions [99].

Fig. 30. For quartz, the same type of experiments have indicated that the track structure is also complex [100] and it may also include core and halo regions. These structures are reproduced by MD simulations [252] that should be, indeed, actively pursued for a better appraisal of the structure and morphology of tracks. Recently SAXS experiments together with MD simulations have been used to investigate the effect of moderate fluences on the density patterns caused by irradiation with 185 MeV Au ions. It appears that a steady state of density fluctuations is obtained in amorphous $\mathrm{SiO}_{2}$ as a consequence of track overlapping [253]. Those new data appear more consistent with the results obtained from cumulative models, based on point defect generation, than from purely thermal spike approaches.

### 6.3. Microscopic structural effects: color center creation

Color center formation by swift ion-beam damage has been less investigated than that induced by purely ionizing radiation sources or light ion irradiations [254-257]. They are expected to be quite relevant to discuss on the damage mechanisms by ion beams. Main color centers correspond to dangling bonds resulting from the breaking of the tetrahedral $\mathrm{Si}-\mathrm{O}$ bonds of the structure. They include: (a) non-bridging oxygen centers (NBOHC), represented in chemical notation as $\equiv \mathrm{Si}-\mathrm{O}$, where the dot used as superscript stands for a an unpaired electron (dangling bond), (b) $\mathrm{E}^{\prime}$ centers, $\equiv \mathrm{Si}$, that can be considered a partner of the NBOHC after breaking of the bond and (c) oxygen deficient centers ODC, $\equiv \mathrm{Si}-\mathrm{Si} \equiv$, that involves an oxygen vacancy leading to a new bond between close-by silicon atoms. Color center growth curves under SHI irradiation in silica glass were obtained by Ma et al. [258] using Fe and Xe ions with energies in the GeV range. The evolution for the total concentration $N_{C}$ for NBOH, $\mathrm{E}^{\prime}$ and ODCII centers per unit area and the whole ion range, shows a Poisson-type behavior, as a function of irradiation fluence $\phi$

$$
N_{c}=N_{s}\{1-\exp (-\sigma \phi)\}
$$
