Repository: gclopton/research_2025

File: Papers/Computational Architecture/Phase 0 Foundations and Model Taxonomy/Reviews and Landscape Maps/markdown_originals_backup_2026-03-19/Agullo-Lopez et al 2016 - Ion beam modification of dielectric materials in the electronic excitation regime (Cumulative and exciton models)/Agullo-Lopez et al 2016 - Ion beam modification of dielectric materials in the electronic excitation regime (Cumulative and exciton models).md (part 3 of 6)
# Ion beam modification of dielectric materials in the electronic excitation regime: Cumulative and exciton models 
We have already commented in the Introduction about the similarities between SHI ion bombardment and femtosecond-pulse laser irradiations. The structural effects of fs-laser irradiation on dielectric materials constitute a scientific field in itself [33,34,154,155], with very interesting technological application [156]. Indeed, the use of femtosecond laser pulses to record micro-scale surface patterns in a variety of dielectric and semiconductor materials is well documented [157-162]. Those references illustrate the processing capabilities of such pulses in the fields of micro- and nano-technology for optical, electronic and biological applications. Also these irradiation effects are critical for the design of future fusion reactors using the inertial technology [163].

For the two irradiation cases, SHI and fs-laser pulses, the primary process is the massive electronic excitation of the material in a time scale of femtoseconds (even less for ions). The responsible mechanisms are, indeed, quite different. For laser irradiation the main mechanism is the linear and/ or nonlinear absorption of the optical wave energy, the relative importance of these two channels depending on the laser wavelength and pulse power. For SHI-beams the excitation mechanism is the Coulomb interaction between the projectile ion and the electrons of the material. Once the material is electronically excited, the relaxation processes converting electronic excitation into heat or atomic restructuring should be, in principle, quite similar.

The expected similarities between the relaxation of the electronic excitations induced by laser- and SHI-beam irradiations, suggest that the discussion of the effects of SHI bombardment should benefit from the results and theoretical concepts developed to describe laser damage, and vice versa. In the two cases the main objective is to understand the structure and morphology of the induced structural damage and the nature of the responsible relaxation processes. A main feature of the fs-laser damage is the formation of craters at the irradiated surface, schematically illustrated in Fig. 19a. Indeed, some similarities and clear differences between the nanometric ion tracks and the micrometric surface craters generated by irradiation with femtosecond laser pulses should be noted. Craters created by

![](./images/82a1a5e9-af66-4441-985f-326a9d60f717-26_385_576_217_516.jpg)
Fig. 19. (a) Schematic morphology of the surface crater generated by a single $f s$ laser pulse of $J=5 J / \mathrm{cm}^{2}$ at $\lambda=800 \mathrm{~nm}$ on $\mathrm{LiNbO}_{3}$ and (b) a 3D AFM image of the crater (b) [162].

laser ablation have a micrometer diameter in accordance with the spot size of the focused laser beam that is limited by diffraction. An example is shown in the AFM microphotograph in Fig. 19b, for the specific case of $\mathrm{LiNbO}_{3}$ [162] irradiated with a single laser pulse of 130 fs at 800 nm wavelength. Ion tracks, that essentially involve a change in the structure of the material around the ion trajectory, have a nanometer radial size related to the range of excited ballistic electrons. On the other direction, the depth of the tracks is of the order of the ion projected range (micrometers), whereas that of laser craters is typically of hundred nanometers in accordance with the range of the linear and nonlinear interactions of laser photons in the material. The topic can be consulted in suitable references [164] and some detailed comparative experiments with the case of ion beams ( $\mathrm{O}, \mathrm{F}, \mathrm{Si}$ and Cl ) have been reported on $\mathrm{LiNbO}_{3}$ [165]. In this later work a number of phenomenological similarities have been revealed. There is, first, a well-defined threshold of deposited energy density for the formation of both tracks (amorphization) and craters (ablation). From the measured stopping power threshold for amorphization ( $S_{t h} \approx 5-6 \mathrm{keV} / \mathrm{nm}$ ) by ion beams and for ablation ( $J_{t h} \approx 2 \mathrm{~J} / \mathrm{cm}^{2}$ ) by laser pulses, one obtains quite comparable deposited energy thresholds per unit volume of, $U_{\text {th }} \approx 7 \times 10^{4} \mathrm{~J} / \mathrm{cm}^{3}$ [165]. Moreover, in both cases the extension of the damage, measured by the radius of the corresponding feature (crater or track) increases with the total energy deposited at the impact site i.e. the number of laser pulses or the ion stopping power. The evolution is, in the two cases, quite comparable as illustrated in Fig. 20 for Si ions (a) and fs-laser pulses (b). The continuous and dashed lines in Fig. 20(a) correspond to model fits assuming threshold values $S_{\text {th }}=3 \mathrm{keV} / \mathrm{nm}$ and $7 \mathrm{keV} / \mathrm{nm}$, respectively. In Fig. 20 (b) the continuous line corresponds to a theoretical fit assuming a three-photon absorption process, whereas the dashed line is intended as an aid for the eye [165].

As to the physical mechanisms that have been invoked to account for the electronic relaxation and defect formation, during and after laser excitation, the situation is still far from clear. Although a discussion of this topic is out of the scope of our review, one should note that several models similar to those describing track formation by SHI have been often discussed (e.g. non-radiative exciton relaxation, Coulomb explosion, etc.) [158,159,164]. Therefore, the parallel analysis of the laser and ion irradiation processes should be beneficial for the two fields. Curiously, one early proposal to account for those laser-induced effects is the bond-weakening mechanism discussed in Ref. [166]: a high level of electronic excitation severely weakens the interatomic bonds so that lattice disordering can take place even at relatively low temperatures [166-169]. Although this model has not been often considered for ion beams, it may provide an interesting route to incorporate electronic effects when using MD strategies to describe SHI damage. In summary, it is reasonable to think that the electronic relaxation processes in the two cases (ions and laser pulses) have many aspects in common. Moreover, one may suggest that the synergy between both irradiation techniques should be carefully examined in future work, due to their complementary capabilities.

### 3.9. Radiation-induced electronic sputtering

Ion-beam irradiations in the nuclear collision regime cause atom ejection from the material, which is a relatively well understood process. In the electronic stopping regime the structural damage leads

![](./images/82a1a5e9-af66-4441-985f-326a9d60f717-27_878_627_210_507.jpg)
Fig. 20. Dependence of the square of the track (a) and crater (b) diameters produced by a single ion impact and $f s$ laser pulse, respectively. The solid and dashed lines stand for theoretical fits [165].

![](./images/82a1a5e9-af66-4441-985f-326a9d60f717-27_475_611_1242_516.jpg)
Fig. 21. Experimental data for the dependence of track radius and Si sputtering yield for quartz as a function of electronic stopping power. The continuous lines stand for theoretical fits to the data [70].

to largely enhanced [70,170-172] sputtering rates for some dielectric and semiconductor crystals, that may reach a factor around 100 or more, in comparison to the nuclear case (typically smaller than 1 per incident ion). The analysis of sputtering data in the electronic regime has revealed that it is intimately connected with the production of latent tracks and lattice damage to the material. The phenomenon offers an interesting test bench to check theoretical model for the electronic excitation damage. As a meaningful example, the detailed data for $\mathrm{SiO}_{2}$ (quartz and silica) show a threshold stopping power for the sputtering yield, which appears comparable (although apparently larger) to that measured for track formation, as illustrated in Fig. 21 for quartz irradiated with Si [70]. Note the high sputtering rates. Some prominent characteristics of electronic sputtering are: (a) the yield depends on the charge
state of the projectile ion, (b) total yields are orders of magnitude larger for insulating than for metallic targets, (c) ionic crystals exhibit the highest sputtering rates, (d) as for nuclear collisions, the yield increases with increasing incident angle $\theta_{\text {in }}$ of the projectile ion, according to a law that can be approximately written as $\left(\theta_{i n}\right)=Y(0) \cos \theta_{i n}^{-x}$, with $x \approx 1.7$. Of special relevance for discussing physical mechanism is the dependence of the total yield on the deposited energy (stopping power $S_{e}$ ). It shows a strong superlinear dependence

$$
Y\left(S_{e}\right) \propto S_{e}^{n}
$$

with $n>1$ (between 1.5 and 4). This strong nonlinearity is at the origin of the threshold concept. On the other hand, the angular distribution for the yield of the sputtered atoms $Y\left(\theta_{s p}\right)$ is nearly isotropic for several oxides, i.e. $Y\left(\theta_{s p}\right) \propto \cos \theta_{s p}$. However, for ionic crystals such as alkali halides ( LiF ), the angular distribution presents an additional, very significant, jet-like component centered on $\theta_{s p}=0$ [173]. In fact, purely ionizing radiation has been shown to induce sputtering of alkali and halogen ions from alkali halides [174-176]. Alkali atoms are sputtered according to a Lambertian distribution which is characteristic of a thermal evaporation process. In contrast, halogen atoms are emitted along some preferential directions, $\langle 110\rangle$ and $\langle 211\rangle$, with energies in excess of those for thermal evaporation. This was considered as a proof of the formation of replacement collision sequences as a consequence of non-radiative exciton decay [175]. In relation to the SHI-induced sputtering additional experiments should be performed to determine the role of incident ion charge, as well as the charge distribution of the sputtered atoms. Moreover, data on their energy distribution and clustering state would be very valuable.

## 4. Mechanisms and models

### 4.1. General introduction

Basically, four types of models have been proposed and explored at different levels of depth to understand the ion-beam damage in the electronic stopping regime. They are:

- Thermal spike models.
- Coulomb explosion models.
- Thermally-assisted atomic displacements (bond breaking) models.
- Non-radiative exciton recombination models.

The Coulomb explosion was the first model, suggested by Fleischer [74], to account for track generation in minerals. The physics behind it has been briefly commented in Section 2.5. The connection between the Coulomb explosion model and thermal spike models has been analyzed by Bringa and Johnson using MD simulations [76]. The very short charge neutralization time required to re-establish charge neutrality poses some caution on the real validity of the model as discussed in [64,79]. Related to the Coulomb explosion model are the bond-weakening effects [177] operating under dense electronic excitation, and associated to the strong interrelation between crystallographic and electronic structures. They have been mostly used to understand lattice instabilities under shortpulse laser excitations [166,167]. Anyhow, treatments of the Coulomb explosion model have not been much elaborated and so we will delete them from a more detailed analysis.

The thermal spike model represents the most investigated and applied approach to describe track formation in materials. Much of those developments using the $2 T$ approach can be ascribed to the work of Toulemonde and coworkers (e.g. see [20]), which will be summarily discussed in Section 4.2. Some alternative formulation of the thermal spike model such as the Szenes analytical approximation and the MD simulations are also discussed in Sections 4.2.1 and 4.2.2. Since very detailed treatments are available we will encourage the reader to consult them.

In this review we will mostly focus on other alternative models that may be also quite relevant for a complete understanding of the electronic damage, such as the thermally-assisted atomic displacement (Section 4.3) and exciton models (Sections 5 and 6). The thermally-assisted atomic displacement
model is an extension of the thermal spike that introduces point defect generation in the scheme and so it completes its phenomenology. The incorporation of point defects to the model leads to cumulative approaches for the electronic damage and alternative explanations for track formation. Finally, exciton models are the only ones fully relying on the capability of electron-hole pairs, by themselves, to modify the atomic network and generate point defects during their relaxation. They are also cumulative approaches and constitute a key topic of the review to be discussed in Sections 5 and 6.

As a general rule, all those models are not completely independent and they may present overlapping contributions to the full damage process.

### 4.2. Thermal spike models for track formation

The concept of thermal spike discussed in Section 2.4 has been quite useful to understand a number of features of track formation by electronic excitation [20-22,178-180] and provides the basis of the thermal spike model. The primary process is the energy transfer from the excited electron system to the ionic lattice as described by the two coupled equations (8). They determine the spatial and time temperature profiles as a function of radial distance $r$ from the ion trajectory. The high temperature reached in the hot region may lead to local melting of the material and cause partial re-crystallization or amorphization during the subsequent fast cooling. The critical stopping power $S_{\text {th }}$ required to initiate melting, is defined as the threshold stopping power. For stopping powers above such threshold a cylindrical region of radius $R$ overcomes the melting point and an amorphous or partially crystalline track is generated on cooling. The two coupled equations formalism can predict, through numerical integration, how the track radius increases with increasing stopping power. In fact, the numerical simulations performed for a variety of materials (including dielectrics, semiconductors and even metals) show a reasonable quantitative agreement with the experimentally observed trend. As an example, the good fits obtained for $\mathrm{LiNbO}_{3}$, using different ions and energies, including molecular clusters, are illustrated in Fig. 12. Moreover, one sees from the two sets of data points and fitting curves in the figure that the velocity effect on the damage cross-section is, also, well reproduced. The key point to understand this effect lies in the width of the initial energy distribution of the ballistic electrons characterized by the Waligorski radius $R_{W}$, defined in Section 2.3. For lower velocities this radius is smaller, so that the density of deposited energy and, consequently, the temperature rise, is higher, leading to a lower stopping power threshold.

In some cases amorphization is not induced and the differences found in the behavior of various materials have suggested their classification in amorphizable and non-amorphizable, depending on their possibility for amorphization [70]. Examples of non-amorphizable materials are ionic compounds, like alkali halides or $\mathrm{CaF}_{2}$. For these materials a better criterion for track formation may be when the deposited energy overcomes the cohesive energy of the material. Moreover, other phase transformation possibilities are also open as a consequence of the local heating and subsequent fast quenching. Superheating and supercooling are ignored as well as the limited velocity of the melt-solid interface [179]. If the maximum temperature reached within the spike is below the melting point, the material remains crystalline and a track will be not, in principle, generated.

In principle, the thermal spike model predicts Poisson-like kinetics for the dependence of the degree of amorphization with irradiation fluence. This allows to extrapolate the initial amorphization rates plotted as a function of stopping power to derive the value of the threshold $S_{t h}[20]$. However, this is not always the case, particularly for stopping powers not far from threshold that constitute a key region for the extrapolation. This has to do with the morphology of the tracks that should take into account the possible existence of a surrounding defective halo.

In summary, the thermal spike model assumes that the track formation is an abrupt phenomenon, as corresponds to a phase transformation (melting), and is, in principle, different from the amorphization processes operating during collision damage. On the other hand, one should recall that the dynamics of the $\mathrm{e}-\mathrm{h}$ recombination and its role on the electron-phonon energy exchange, has not been considered in Eq. (8). Anyhow, the concept of thermal spike is, indeed, an essential ingredient for any alternative theoretical approach to describe the electronic damage, as for the excitonic model.

### 4.2.1. Molecular dynamics (MD) simulations of the spike

With the availability of high-speed computers, MD simulations have provided a very efficient tool to monitor the processes triggered by a fast heavy ion in materials. In other words, they appear quite appropriate to describe in a realistic way the atomic processes occurring during the thermal spike associated to a swift heavy ion impact [22,180-182]. In fact, one main interest of MD simulations is to test the validity of empirical and phenomenological models, such as the thermal spike [183,184], the Coulomb explosion [77] or shock-wave models [185], to describe the formation and morphology of the tracks. However, the extension of these simulation methods from the nuclear to the electronic stopping regime, where a very high density of excited electronic carriers is produced, is not trivial. In fact, the method faces formidable problems due to the difficulty in handling the electronic part of the processes that, in principle, would require a quantum-mechanical approach. Anyhow, MD methods are expected to give additional insights into the atomistic behavior under the severe thermal and pressure conditions achieved during the SHI impacts. However, even for describing the atomic dynamics, one needs appropriate interatomic potentials under the massive electronic excitations reached during irradiation. Various semi-empirical potentials with different degrees of reliability have been used for simple materials as silica and silicon [186-189]. The detailed expression for the potentials can be derived from a fit of the experimental parameters of the material to the MD predictions. However, one should also consider the role of the high level of ionization caused by SHI irradiation on the interatomic forces [177], which may lead to unrealistic conclusions. In summary, a number of MD studies have been carried out that shed some light on the validity and limits of the thermal spike models used for irradiation damage and sputtering [99,184,190].

Recently, there have been several attempts to include the electronic contribution into the MD formalism of SHI damage in metals through the so-called 2T-MD models. The high initial electronic temperature is calculated by assuming that the energy lost by the ion per unit distance (electronic stopping power) is transferred to the electrons. Energy is, then, exchanged between the lattice and the electron system at each MD time step by means of a Langevin thermostat at the electronic temperature and a source/sink term in the heat diffusion equation. The electronic energy is transported through the diffusion equation using the same parameters i.e. electronic specific heat, electronic thermal conductivity and electron-phonon coupling strength as in the thermal spike model. So far these methods have been mostly applied to evaluate the sensitivity of metals to electronic stopping effects [191], to determine the extent of core melting and residual defect configurations [41] and for sputtering simulations [192].

### 4.2.2. The analytical Szenes approximation to the thermal spike

Szenes [117,193] has developed a useful analytical approximation to the above thermal spike model that often simplifies the analysis and offers simple predictions. Moreover, it results convenient when discussing later alternative models for electronic damage and, therefore, it will be summarily described here. The analysis ignores the details of the electron-electron and electron-phonon interaction processes until a thermal equilibrium has been reached at a time taken as $t=0$, with a maximum temperature value at $r=0$. In fact, the Szenes approximation is exclusively concerned with the cooling stage of the atomic spike. It is reasonably assumed that during that overall cooling process, the profile for the increase in temperature $\Delta T=T-T_{S}$, over the background substrate temperature $T_{S}$ of the un-irradiated material, keeps Gaussian,

$$
\Delta T\left(r, 0, S_{e}\right)=\frac{g S_{e}}{\pi a^{2}(t) \rho C} \exp \left\{-r^{2} / a^{2}(t)\right\}
$$

where $a(t)$ is a time-dependent profile half-width, starting with $a_{0}$ at $t=0, \rho$ the material density and $C$ the specific heat capacity of the complete system (excited electrons plus atoms). The time dependence $a(t)$ can be derived by applying the thermal transport equations, assuming that the total deposited energy, is preserved, i.e. ignoring radiation or other (shock-wave) losses. In addition to $a_{0}$, the other key parameter of the model, $g$, stands for the fraction of the total deposited energy by the ion impact that has been stored as heat. Values are, essentially, chosen ad-hoc, in order to fit the experimental data, and lie in the $0.3-0.7$ range for many dielectric materials. One possible reason for such a factor
is related to the balance between the kinetic (energy) stored as heat and the potential energy associated to the $\mathrm{e}-\mathrm{h}$ coupling in the electronic system (Section 2.4).

The maximum temperatures reached for any $t>0$ at a given distance $r$ from the track axis is [117,193]:

$$
\begin{aligned}
& \Delta T_{\max }\left(r, S_{e}\right)=\frac{g S_{e}}{\pi a_{0}^{2} \rho C} \exp \left\{-r^{2} / a_{0}^{2}\right\}, \quad r<a_{0} \\
& \Delta T_{\max }\left(r, S_{e}\right)=\frac{g S_{e}}{\pi e \rho C} \frac{1}{r^{2}}, \quad r>a_{0}
\end{aligned}
$$

Using formulae (17), one can calculate the radius of the track core $R_{C}$ corresponding to the cylinder that has reached the melting point $T_{M}$ at any instant during cooling. Expressions write

$$
\begin{aligned}
& R_{C}^{2}=r^{2}\left(T_{M}\right)=a_{0}^{2} \log \frac{S_{e}}{S_{t h}}, \quad R_{C}<a_{0} \\
& R_{C}^{2}=\frac{a_{0}^{2}}{e} \frac{S_{e}}{S_{t h}}, \quad R_{C}>a_{0}
\end{aligned}
$$

The threshold value $S_{\text {th }}$ stands for the critical electronic stopping at which $\Delta T\left(0,0, S_{\text {th }}\right)=0$ and starts to be above zero for $S_{e}>S_{t h}$. In other words, the melting point is only reached at $r=0$ (or $R_{C}=0$ ). The calculated values of the track radii show the correct trend as a function of stopping power and are in reasonably good agreement with those derived from the coupled-equations approach for suitable values for the parameters $g$ and $a_{0}$. In fact, the selected value $a_{0} \sim 4 \mathrm{~nm}$, for the initial halfwidth of the temperature profile is closely related to the electron-phonon mean free path $\lambda$ in the two-temperatures model. In a later work, Szenes has proposed a universal relationship between track radii and melting point that seems to be obeyed for a large number of materials [194,195]. In principle, the above analytical approximation may also predict the velocity effect by considering velocity dependence parameters $a_{0}$ and $g$. For YIG, the model analysis [117] indicates that $g$ plays a major role (it goes from 0.35 for low velocity to 0.19 for high velocity), although the influence of $a_{0}$ cannot be ruled out. More detailed analyses are needed for a full clarification.

### 4.3. An extended thermal spike model: thermally-activated atomic displacements (bond-breaking)

The thermal spike constitutes an on-off model that may account for track formation, the existence of a threshold stopping power and the evolution of the track radius with $S_{e}$. However, it appears, in principle, unable to explain a number of features of swift-ion damage that have been experimentally revealed. For example, it cannot explain neither the lattice damage caused below the threshold stopping power (sub-threshold damage), nor the morphology of a single track consisting of core and halo, particularly in the energy region close to the threshold. It cannot either account for the kinetics of amorphization under multiple-impact irradiation, i.e. the Avrami-law dependences for the amorphized area as a function of fluence. One interesting consequence of such non-Poisson kinetics is the existence of an incubation fluence that is required for track formation below the threshold $S_{t h}$. This effect is, also, well known for experiments on fs laser pulses where the threshold value has been found to depend on the successive application of identical pulses.

Therefore, one is inclined to modify the classical viewpoint and focus on models that are essentially concerned with the generation of point defects by the irradiation. In fact, this is a complementary approach to that of the thermal spike models. Following this idea, an analytical phenomenological model based on the thermal spike concept to understand point defect production was developed at CMAM [196,197]. It was applied to $\mathrm{LiNbO}_{3}$ and compared to experiments. It constitutes a first attempt to account for track formation as a final stage of point defect generation by SHI irradiation. Unfortunately, no information on the specific nature of the radiation-induced defects and their formation energies is, so far, available, for most materials. The model uses the analytical approach by Szenes to describe the local temperature rise around the ion trajectory (Gaussian distribution). In accordance with such a model an initial Gaussian temperature profile (Eq. (17)) is assumed for the temperature
rise at $t=0$, Then, authors propose that the irradiation-induced relative atomic defect concentration $c$ ( $T, r, z$ ), which, which is locally attained, depends on the temperature $T$ through an Arrhenius law [53],

$$
c(T, r, z)=A \exp \{-\varepsilon / k T(r, z)\}
$$

where $T=T_{S}+\Delta T$. $A$ is a factor depending on the atomic density and some effective vibrational frequency, and $\varepsilon$ stands for a bond-breaking or formation energy for the generated defect. Expression (19) requires that thermal equilibrium has been locally attained (as in the thermal spike model). However, this assumption might be avoided and substituted by a rate equation for defect formation that would introduce some additional complexity in the model.

Then, an integration is performed over the radial $r$ and depth $z$ coordinates in terms of the temperature profile $T(r, z)$ caused by the bombarding ion having stopping power $S_{e}$

$$
n=\int_{0}^{R_{p}} d z n(z)=\int_{0}^{R_{p}} d z \int_{0}^{\infty} d r c(T, r, z)
$$

to obtain the total number $n$ of defects generated by a single ion impact along the projected range $R_{p}$. The parameters of the model are those for the thermal spike ( $a_{0}$ and $g$ ), together with the formation energy $\varepsilon$ and the pre-exponential factor $A$ in (Eq. (19)), that should be known or be considered as a free parameter to fit the experiments. Since $S_{t h}$ is determined by the thermal spike parameters, $\rho, C, a_{0}$ and $g$ (see below), it is preferable to use $S_{t h}$ instead of $g$ as a model parameter, as long as the threshold can be directly derived from experiment.

The final equation (20) yields the total concentration of defects produced per impact that is a superlinear function of stopping power through the Arrhenius factor. This explains, at least at a qualitative level, that SHI irradiation introduces defects whatever the stopping power is, even below the threshold value. In fact, the model is just a defect generation model that allows to compute the defect concentration generated under a given fluence $\phi$. In order to account for lattice amorphization and track formation, the model has to go a step forward and propose that amorphization results from the accumulation of point defects in the spike until a certain critical defect concentration $c_{t h}$ is reached and the lattice collapses. This occurs, just, at the threshold stopping power $S_{t h}$. Note that the Arrhenius law (Eq. (19)) accounts for a superlinear dependence of the defect generation rate on electronic stopping power up to the concentration reaches that critical value $c_{\text {th }}$. Then, it is proposed that the lattice undergoes a defect-assisted phase-transition [198] to an amorphous state but not an ordinary thermodynamical phase change of the pristine material. In other words, the model introduces a physical mechanism different from ordinary melting to describe amorphization. The differences between the two types of amorphization are rather subtle and might be useful to understand the difference between amorphizable and non-amorphizable materials [20,70]. In fact, that difference is expected to depend on material structure and type of bonding. This point would deserve particular attention in future work.

The above formalism was applied to describe the experimental data obtained on $\mathrm{LiNbO}_{3}$ [196]. The evolution of the track core radius with stopping power is essentially determined by the temperature profile in the thermal spike and so it leads to a similar dependence to that derived from the thermal spike model. Even more important, it can account for the dependence of the thickness of the surface amorphous layer on irradiation fluence (thickening of the amorphous layer). This is a novel relevant result that cannot be explained within the standard thermal spike model. The data simulations for the depth of the inside boundary of the amorphous layer under irradiations with Si at 5 MeV and 7.5 MeV are comparatively displayed [196] in Fig. 22. The model is able to fit the two irradiation cases when using $\varepsilon$ around 0.7 eV and $S_{\text {th }}=5.2 \mathrm{keV} / \mathrm{nm}$ as model parameters. In other words, the thermallyassisted atomic displacement model reproduces well the single track data explained by the thermal spike model but are, also, able to account for the cumulative behavior under increasing irradiation fluences. Some systematic discrepancies are observed for high fluences, suggesting changes in the model parameters during irradiation or indicating some shortcomings of the model.

From the optimized value of the energy barrier $\varepsilon$, a critical atomic defect concentration $c=c_{\text {th }} \sim 10^{-3}$ for $S_{e}=S_{\text {th }}$ was derived using Eq. (19). This threshold concentration would cause the collapse of the lattice in the region close to the trajectory and generate the track. One cannot check

![](./images/82a1a5e9-af66-4441-985f-326a9d60f717-33_623_607_214_518.jpg)
Fig. 22. Fits of the theoretical curves (full lines) obtained with the bond-breaking model for the fluence dependence of the amorphous layer under irradiation of a $\mathrm{LiNbO}_{3}$ sample with Si at 7.5 MeV (a) and Si at 5 MeV (b). Note the linear fluence scale. The model parameters are $S_{\text {th }}=5.2 \mathrm{keV} / \mathrm{nm}, a_{0}=5.5 \mathrm{~nm}$ and $\varepsilon=0.6 \mathrm{eV}$. Experimental points are represented by full symbols for irradiation with Si at 7.5 MeV and open symbols for irradiations at 5 MeV . The dashed lined includes a velocity correction to the model curves [196].

the reliability of this estimate for $c_{t h}$, since the phase diagram for $\mathrm{LiNbO}_{3}$, including point defect concentration as one of the coordinates, is not known [198].

One main advantage of the thermally-assisted defect creation model is that it involves point defects as the primary effect of irradiation. Then, it readily allows to interpret the morphology of the tracks consisting of a central core plus a surrounding defective halo. This is illustrated in Fig. 23, schematically showing the defect concentration profile $c(r)$, having a roughly Gaussian shape. For $S_{e}>S_{\text {th }}$ the central part of the concentration profile ( $r<R_{C}$ ) is above the critical concentration for collapse [198] and corresponds to the amorphous core. For longer radial distances the generated defect concentrations are lower than such critical value and correspond to the halo. This theoretical scheme could be extended to describe more complex situations such as that depicted in Fig. 13. Depending on the profiles of defect concentration and temperature around the track axis one may understand the formation of different phases with different stoichiometry that would be determined

![](./images/82a1a5e9-af66-4441-985f-326a9d60f717-33_452_683_1583_479.jpg)
Fig. 23. Schematics of the track morphology showing the core and halo regions as derived from a point defect model for track formation, that yields the defect concentration profiles for a given electronic stopping power $S_{e}$. For $S_{e}>S_{t h}$, there is a central region (core) where the concentration $c$ surpasses the critical concentration $c_{t h}$ for collapse [208]. For $S_{e}<S_{t h}$, a defective halo appears.

by the extended phase diagram including defect concentration as additional thermodynamical variable [198].

The morphology of the tracks including core and halo, allows for describing the Avrami kinetics for amorphization using the type of models for track accumulation considered in Section 3.6. Finally, an important feature of the model described in this section is that it accounts for both point defects and tracks in a unified way. Moreover, an additional potential is that it may be readily translated into MD simulation codes.

### 4.4. Modeling for sputtering emission

It is expected that the models proposed to account for the structural modifications in the material (damage) would be, also, able to account for sputtering data. It has been, often, accepted that the atom sputtering caused by swift ion impact has to do with the creation of melted and/or vaporized regions leading to thermal ejection of atoms from the surface of the material. Therefore, it is expected that thermal spike models could readily account for the thresholding behavior of sputtering in a similar way to track formation. The detailed experiments performed on $\mathrm{SiO}_{2}$ and other materials appear to support this view [70]. Other theoretical models for electronic sputtering have also been occasionally used [199]. Anyhow, in order to describe quantitatively the rate of atom sputtering, the thermal spike model has to be extended to take into account atomic displacements (point defect formation) and the migration and escape of the displaced atoms out of the material. In other words, a defect-creation model similar to that described in Section 5.3, is, additionally, required. This type of bond-breaking model was proposed and discussed by Sigmund and co-workers [200-202] and also used in more recent work [70,99,203]. The local sputtering yield $Y(r, t)$ is written as

$$
\left.Y(r, t)=N\left(\frac{E_{A}(r, t)}{2 \pi M}\right)^{1 / 2} \exp -U / E_{A}(r, t)\right\}
$$

where $N$ is the atomic density, $M$ the molecular mass and $U$ the binding energy at the surface. $E_{A}=k_{B} T_{A}$ ( $T_{A}$ atom temperature) is the local energy of the atoms whose dependence on radial distance and time can be readily obtained from the two-temperatures formalism through Eq. (8). In order to apply such a model one should take into account that the relevant region for sputtering is the few nanometers layer close to the surface. This stands out the relevance of the charge of the input ion on arriving to the surface before reaching the stationary value inside the material. The final expression for the total sputtering output results from the integration of (21) with regard to space and time

$$
Y_{T}=\int_{0}^{\infty} d t \int_{0}^{\infty} Y(r, t) 2 \pi r d r
$$

Although alternative analyses have been also developed [63,199], the most significant effort has been devoted to exploit the thermal spike and Sigmund models, leading to expressions (21) and (22). A representative example is the analysis of experimental data on crystalline (quartz) $\mathrm{SiO}_{2}$, as a representative dielectric material, plotted in Fig. 21. The track and sputtering data show a reasonable agreement between theory (thermal spike together with Sigmund models) and experiment. The solid lines, corresponding to the theoretical simulations, use the same electron mean free paths, $\lambda=3.8 \mathrm{~nm}$ to describe either sputtering yields (evaporation) or track radii (melting) [70]. One notes that the corresponding threshold for sputtering is apparently higher than that for track formation [70], although the determination of the sputtering thresholds is not trivial. The highly superlinear sputtering rates observed in Fig. 21, as a function of electronic stopping power, are a manifestation of the energy barrier in the Arrhenius law describing atomic displacement and/or sublimation. The Sigmund model has been also applied to describe sputtering yields in SHI irradiated LiF [70,173]. The accordance between experiments and theory is, again, reasonable using a rather standard value for the thermal spike parameter, $\lambda=3.8 \mathrm{~nm}$, and a sublimation energy of $U=1.3 \mathrm{eV}$. In summary, thermal spike models can readily account for the thresholding behavior in sputtering, if they are complemented with thermally-assisted defect production models. The other experimental features of the sputtering phenomena such as angular distributions and dependences on stopping power have been less
investigated. Moreover, some specific problems such as the jet-like distribution of sputtered atoms observed for LiF are still unsolved, as mentioned in Section 3.9. This phenomenon is not consistent with a thermal spike approach and other possible mechanisms, such as exciton models, should be explored [174-176].

Recently, molecular dynamics simulations have been applied to analyze the sputtering processes [183]. Some differential features with regard to the commonly used thermal spike models, such as the dependence on stopping power $S_{e}$, have been pointed out.

## 5. Non-radiative exciton recombination models

### 5.1. Introduction

A main shortcoming of thermal spike approaches is that they neglect the final fate of the electronic carrier pairs generated during the ion-material interaction, i.e. e-h recombination is not considered. We, here, recall, that a large fraction of the energy deposited by the ion (as much as $30-50 \%$ ) goes into electronic excitation that stored as potential energy by the coupled electron-hole pairs (excitons).
